Repository: jrneilson/datalab-app-plugin-ppms

# <div align="center"><i>datalab-app-plugin-ppms</i></div>

<div align="center">
</div>

datalab-app-plugin-ppms is a [*datalab*](https://datalab-org.io) plugin generated using the [datalab-app-plugin-template](https://github.com/datalab-org/datalab-app-plugin-template) template.

datalab blocks for Quantum Design PPMS heat capacity data

See [INSTALL.md](INSTALL.md) for instructions on installing this plugin for development, or on a *datalab* instance.

Releases are created via semantic version tags on [GitHub](https://github.com/jrneilson/datalab-app-plugin-ppms/releases).

File: tests/data/LiFeBO3-1p93mg_20130425_5T.dat
[Header]
TITLE,
BYAPP,HeatCapacity,3.8.6,1.7
INFO,1.93,MASS:Sample Mass (mg)
INFO,.01,MASSERR:Sample Mass Error (mg)
INFO,121.60,MOLWGHT:Formula Weight (g/mole)
INFO,6,ATOMS:Atoms per Formula Unit
INFO,PPMS Heat Capacity Option 3.8.6 Build 1,APPNAME
DATATYPE,TIME,1
DATATYPE,COMMENT,2
STARTUPAXIS, X, 8, LINEAR, AUTO
STARTUPAXIS, Y1, 10, LINEAR, AUTO
[Data]
Time Stamp (Seconds),Comment (),System Status (Code),Puck Temp (Kelvin),System Temp (Kelvin),Field (Oersted),Pressure (Torr),Sample Temp (Kelvin),Temp Rise (Kelvin),Samp HC (J/mole-K),Samp HC Err (J/mole-K),Addenda HC (µJ/K),Addenda HC Err (µJ/K),Total HC (µJ/K),Total HC Err (µJ/K),Fit Deviation (ChiSquare),Time Const tau1 (seconds),Time Const tau2 (seconds),Sample Coupling (Percent),Debye Temp (Kelvin),Debye Temp Err (Kelvin),Cal Correction (Factor),Therm Resist (Ohms),Htr Resist (Ohms),Puck Resist (Ohms),Wire Cond (W/K),Meas Time (seconds),Temp Squared (K^2),Samp HC/Temp (J/mole-K/K),Addenda Offset HC (µJ/K)
10178306.06,CALFILE: Puck1074_1.cal - Addenda #36 measured on 4/25/2013 from 2.0121788 to 70.52665 K
10178306.17,,5905,2.0494,2.0512,49999.766,9.2E-6,2.0710581,0.022283247,0.016340875,0.0001436,0.19099678,0.0005778,0.45035442,0.001747,1.622549,0.25923397,0,100,185.08232,0.7551,1,,,,1.7373E-6,1.03633,4.2892815,0.0078901096,0
10178325.05,,5905,2.04918,2.0512,49999.766,9.4E-6,2.0710837,0.022175949,0.016061758,0.0001313,0.19099289,0.0005778,0.44592046,0.001504,7.6130796,0.25367366,0,100,186.15057,0.712,1,,,,1.7579E-6,1.036936,4.2893875,0.0077552433,0
10178345.77,,5905,2.04908,2.0507,49999.766,9.4E-6,2.0712192,0.0222187,0.016088674,0.0001504,0.19103742,0.0005778,0.44639219,0.001901,1.6646665,0.25720774,0,100,186.05888,0.8012,1,,,,1.7355E-6,1.014695,4.2899491,0.007767731,0
10178522.09,,5905,2.22402,2.2343,49999.766,9.2E-6,2.2499315,0.024012335,0.019662281,0.0001217,0.23624508,0.0006635,0.54831912,0.001057,2.9708627,0.29174366,0.0029166405,95.979025,189.04094,0.5397,1,,,,1.9052E-6,1.028831,5.0621919,0.0087390577,0
10178540.16,,5905,2.22382,2.2337,49999.766,9.4E-6,2.2509201,0.02391628,0.018604494,0.0002417,0.23654909,0.0006644,0.53183422,0.003454,0.91534906,0.27087333,0,100,192.64244,1.091,1,,,,1.9634E-6,1.166975,5.0666414,0.0082652838,0
10178560.8,,5905,2.22408,2.2336,49999.766,9.2E-6,2.2504698,0.025166769,0.020535997,0.0001762,0.23647406,0.0006641,0.56241545,0.00223,0.56642031,0.32504754,0.0046416934,94.244659,186.36558,0.7448,1,,,,1.7663E-6,1.083493,5.0646142,0.0091252043,0
10178740.42,,5905,2.40137,2.4178,49999.766,9.4E-6,2.4314754,0.027343986,0.021791778,0.0001809,0.28993011,0.0008804,0.63580291,0.002242,0.30234272,0.31152093,0.0030519169,96.1119,197.41044,0.7656,1,,,,2.0656E-6,1.30019,5.9120724,0.0089623686,0
10178758.67,,5905,2.4001,2.4155,49999.766,9.4E-6,2.4306685,0.026372988,0.025736158,0.000242,0.28980346,0.0008799,0.69828031,0.003205,1.9081226,0.35275281,0.0045548672,94.764927,186.69908,0.8079,1,,,,2.0174E-6,1.246084,5.9081492,0.010588099,0
10178777.03,,5905,2.40206,2.4192,49999.766,9.2E-6,2.4315997,0.026738723,0.025378325,0.0002012,0.2899112,0.0008803,0.69270862,0.002417,0.29783101,0.32408096,0.0013770778,98.263625,187.64433,0.6979,1,,,,2.1503E-6,1.411011,5.912677,0.010436884,0
10178954.86,,5905,2.57522,2.5972,49999.766,9.2E-6,2.6090257,0.027548771,0.029472789,0.0002203,0.35182494,0.001071,0.81960851,0.002521,0.077500582,0.37334077,0.0036200692,96.094402,191.54421,0.6737,1,,,,2.2247E-6,1.296324,6.8070151,0.011296473,0
10178977.33,,5905,2.5759,2.5984,49999.766,9.3E-6,2.610349,0.028733923,0.025609112,0.0004185,0.35229905,0.001072,0.75875946,0.006209,5.6526004,0.33932013,0,100,200.83132,1.373,1,,,,2.2361E-6,1.493363,6.813922,0.0098106083,0
10178997.06,,5905,2.5772,2.5983,49999.766,9.3E-6,2.6106202,0.028236433,0.028104073,0.0001797,0.35234902,0.001072,0.79840873,0.001671,1.090808,0.36116557,0.0031035173,96.558748,194.72348,0.579,1,,,,2.2355E-6,1.357281,6.8153376,0.010765286,0
10179178.78,,5905,2.75165,2.7802,49999.766,9.4E-6,2.7883833,0.029912706,0.02772833,0.0002777,0.42342673,0.001172,0.86352275,0.003771,10.092758,0.34923628,0.0031370648,96.465722,208.91789,0.9538,1,,,,2.4963E-6,1.444662,7.7750814,0.0099442318,0
10179200.52,,5905,2.75338,2.7811,49999.766,9.3E-6,2.7876467,0.029326109,0.03454455,0.0003073,0.42339127,0.001172,0.97167238,0.003965,0.42517961,0.42202593,0.0052369651,95.040498,194.10786,0.8007,1,,,,2.3411E-6,1.396945,7.7709741,0.012392012,0
10179225.38,,5905,2.75259,2.7798,49999.766,9.4E-6,2.7908762,0.032277512,0.028328896,0.0003493,0.4244847,0.001172,0.87411274,0.005031,1.1410438,0.37755373,0.0052661379,94.555718,207.61645,1.127,1,,,,2.351E-6,1.688104,7.7889901,0.010150538,0
10179416.52,,5905,2.92867,2.9626,49999.766,9.4E-6,2.9676925,0.030350011,0.036696173,0.0002306,0.50474487,0.000979,1.0871759,0.00207,0.60958078,0.40650626,0.0027171891,97.34256,202.52452,0.5893,1,,,,2.6955E-6,1.510215,8.8071985,0.012365221,0
10179440.25,,5905,2.9303,2.9635,49999.766,9.4E-6,2.9685951,0.030154923,0.040612909,0.0004054,0.50516739,0.0009777,1.1497637,0.0055,1.4300095,0.42461415,0.0039270514,96.295666,195.85176,0.8918,1,,,,2.7408E-6,1.626025,8.812557,0.013680851,0
10179459.06,,5905,2.93009,2.9642,49999.766,9.2E-6,2.9708134,0.032334539,0.03397938,0.0002912,0.50614343,0.0009748,1.0454543,0.003682,0.54184418,0.40016362,0.0037433027,96.31789,208.00259,0.8302,1,,,,2.6394E-6,1.698457,8.8257325,0.011437736,0
10179635.47,,5905,3.10513,3.1437,49999.766,9.2E-6,3.1464783,0.03187067,0.046470116,0.0006897,0.59496478,0.0008685,1.332525,0.01022,2.4536091,0.49628608,0,100,198.47145,1.253,1,,,,2.685E-6,1.600654,9.9003258,0.01476893,0
10179663.55,,5905,3.10537,3.1421,49999.766,9.4E-6,3.1494957,0.035992785,0.041646743,0.0003258,0.5960397,0.0008693,1.2570447,0.003874,0.65614786,0.47581444,0.003533638,97.060013,206.05281,0.7568,1,,,,2.6642E-6,1.985144,9.919323,0.013223305,0
10179683.2,,5905,3.10546,3.1408,49999.766,9.3E-6,3.1494112,0.033687438,0.04542239,0.0005635,0.59623179,0.0008694,1.3171628,0.00808,0.92280626,0.4805654,0,100,200.17227,1.092,1,,,,2.7409E-6,1.903258,9.9187908,0.014422502,0
10179860.39,,5905,3.28126,3.3216,49999.766,9.4E-6,3.3268632,0.033684619,0.045244146,0.0006945,0.69311146,0.001033,1.4112134,0.01032,1.8091953,0.44713462,0,100,211.7282,1.375,1,,,,3.1561E-6,1.922262,11.068019,0.013599641,0
10179879.2,,5905,3.28046,3.3202,49999.766,9.4E-6,3.327933,0.036013632,0.048407991,0.0002995,0.69401139,0.001035,1.462329,0.002598,0.61324588,0.53373531,0.0051838492,96.170514,207.07775,0.5907,1,,,,2.7702E-6,1.788538,11.075138,0.014545963,0
10179899.48,,5905,3.28277,3.3252,49999.766,9.4E-6,3.3293783,0.034989761,0.044461737,0.0003594,0.69445722,0.001036,1.400141,0.004255,0.10450893,0.44749077,0,100,213.12393,0.807,1,,,,3.1289E-6,2.134941,11.08476,0.013354366,0
10180073.42,,5905,3.45637,3.5017,49999.766,9.4E-6,3.5059537,0.035282035,0.052172816,0.0003361,0.80310233,0.001275,1.6311742,0.00317,4.488332,0.50912647,0.0034645342,97.312478,212.776,0.6385,1,,,,3.2268E-6,1.789963,12.291711,0.014881205,0
10180098.16,,5905,3.45887,3.5054,49999.766,9.4E-6,3.5076213,0.038732543,0.05562737,0.0003389,0.80437454,0.001278,1.6872761,0.002829,0.7529397,0.58381086,0.0051140571,96.542479,208.37603,0.5822,1,,,,2.9187E-6,2.036506,12.303407,0.015859001,0
10180118.69,,5905,3.45862,3.5044,49999.766,9.3E-6,3.5096642,0.03846288,0.054200591,0.0003186,0.80538822,0.001281,1.6656443,0.002389,0.66075784,0.52573865,0.0045852258,96.562737,210.31106,0.5579,1,,,,3.1985E-6,2.335243,12.317743,0.015443241,0
10180297.89,,5905,3.63155,3.6804,49999.766,9.3E-6,3.6862721,0.038835089,0.057880592,0.0004321,0.92664275,0.001587,1.8453067,0.004937,0.19147385,0.55614552,0.0036224091,97.428048,216.10972,0.759,1,,,,3.3399E-6,2.102955,13.588602,0.01570166,0
10180317.84,,5905,3.63395,3.6842,49999.766,9.3E-6,3.6868798,0.037907272,0.069947122,0.0005511,0.92734982,0.001588,2.0375303,0.006589,1.0998462,0.61498332,0.0058365935,96.230196,202.92408,0.7503,1,,,,3.3521E-6,2.224582,13.593082,0.018971902,0
10180340.52,,5905,3.63484,3.6833,49999.766,9.2E-6,3.6888894,0.040137007,0.067885119,0.0004271,0.92884622,0.001592,2.0062992,0.003846,0.37693814,0.61399174,0.004370342,97.170866,205.06994,0.5978,1,,,,3.2953E-6,2.459933,13.607905,0.01840259,0
10180513.92,,5905,3.80767,3.8618,49999.766,9.3E-6,3.866988,0.041853126,0.063354643,0.0004818,1.0629596,0.001899,2.0685062,0.005598,0.78743859,0.58177833,0.0027452341,98.129582,219.97733,0.7866,1,,,,3.5716E-6,2.455967,14.953596,0.01638346,0
10180533.55,,5905,3.81229,3.8666,49999.766,9.4E-6,3.8666764,0.040103786,0.076848891,0.0005444,1.0632322,0.0019,2.2829555,0.005893,1.1228091,0.67711651,0.0080665901,95.306182,206.24804,0.6873,1,,,,3.4196E-6,2.327113,14.951186,0.019874663,0
10180554.8,,5905,3.81231,3.8649,49999.766,9.3E-6,3.8686356,0.038974659,0.071636738,0.0008279,1.0636608,0.001901,2.2006583,0.01159,3.5310539,0.57923297,0,100,211.24047,1.087,1,,,,3.7993E-6,2.708466,14.966342,0.018517313,0
10180741.64,,5905,3.98637,4.0409,49999.766,9.3E-6,4.045638,0.04278354,0.072479454,0.0005343,1.2099353,0.002236,2.3603082,0.006032,0.18666057,0.6676217,0.005359423,96.83962,220.0459,0.7633,1,,,,3.563E-6,2.316932,16.367187,0.017915457,0
10180762.58,,5905,3.98885,4.0399,49999.766,9.3E-6,4.0476197,0.041231954,0.073339617,0.0008466,1.2105451,0.002238,2.3745703,0.0118,1.230374,0.60748573,0,100,219.2896,1.127,1,,,,3.9088E-6,2.670487,16.383225,0.018119197,0
10180781.77,,5905,3.99093,4.0444,49999.766,9.3E-6,4.0478922,0.040634976,0.077790773,0.0005204,1.2116067,0.00224,2.4462793,0.005225,0.46908001,0.63416877,0.0064050879,96.036917,215.03911,0.674,1,,,,3.8984E-6,2.429943,16.385431,0.0192176,0
10180973.28,,5905,4.48588,4.5438,49999.766,9.2E-6,4.5551889,0.043210367,0.10877201,0.0006101,1.696439,0.002054,3.4228369,0.003709,0.26665907,0.78017743,0.0051548828,97.390394,216.40398,0.5289,1,,,,4.4174E-6,2.536675,20.749746,0.023878705,0
10180995.31,,5905,4.491,4.5413,49999.766,9.4E-6,4.5582366,0.048406852,0.10189909,0.001797,1.6987447,0.002049,3.3160576,0.02719,9.542809,0.78296707,0,100,221.31181,1.611,1,,,,4.2352E-6,3.12071,20.777521,0.022354938,0
10181016.47,,5905,4.49055,4.5425,49999.766,9.4E-6,4.5614979,0.048801076,0.10364254,0.0005823,1.7016104,0.002043,3.3465948,0.003573,0.40424783,0.7834878,0.0061538515,96.907001,220.22129,0.5399,1,,,,4.3046E-6,3.131868,20.807263,0.022721163,0
10181206.7,,5905,4.98518,5.0475,49999.766,9.2E-6,5.0580771,0.051220644,0.13308357,0.0007913,2.2761385,0.002484,4.3884024,0.00616,4.7799868,0.88836268,0.0048086214,97.856582,224.66827,0.6063,1,,,,4.9651E-6,3.133951,25.584144,0.0263111,0
10181228.16,,5905,4.9865,5.0474,49999.766,9.4E-6,5.0596694,0.055107086,0.13625014,0.0008019,2.2790235,0.002492,4.4415463,0.006036,0.1069895,0.96088717,0.0083171445,96.596619,222.9843,0.5925,1,,,,4.6613E-6,3.553451,25.600254,0.026928665,0
10181250.95,,5905,4.98709,5.0486,49999.766,9.4E-6,5.0618741,0.054430967,0.13919303,0.001021,2.279504,0.002493,4.4887354,0.01147,0.42037147,0.90512037,0.0045645793,98.002906,221.49809,0.7647,1,,,,4.9839E-6,3.843549,25.62257,0.027498318,0
10181430.67,,5905,5.48425,5.5509,49999.766,9.2E-6,5.5600437,0.056408705,0.16624859,0.001019,2.960905,0.00368,5.5995545,0.008654,0.13864623,1.0011683,0.0048961682,98.058381,229.31017,0.6464,1,,,,5.6177E-6,3.620481,30.914086,0.029900591,0
10181453.53,,5905,5.48525,5.5522,49999.766,9.3E-6,5.5621455,0.057857678,0.17449013,0.001021,2.9618318,0.003681,5.7312887,0.007534,0.34578174,1.0036105,0.0037058327,98.532841,225.72683,0.5945,1,,,,5.7306E-6,4.004673,30.937462,0.031371012,0
10181476.81,,5905,5.48758,5.5557,49999.766,9.4E-6,5.5629279,0.055457529,0.18106613,0.001212,2.96399,0.003683,5.8378192,0.01161,0.24375105,1.0002722,0,100,222.99177,0.6993,1,,,,5.8362E-6,4.014442,30.946167,0.032548711,0
10181663.98,,5905,5.98339,6.0543,49999.766,9.2E-6,6.061088,0.061275631,0.23104427,0.001468,3.7524502,0.004483,7.419518,0.01348,0.85910805,1.2214856,0.0094635812,96.948379,224.00098,0.6609,1,,,,6.1212E-6,4.001089,36.736787,0.038119274,0
10181688.31,,5905,5.98462,6.0557,49999.766,9.3E-6,6.0654219,0.065840684,0.2256348,0.001389,3.7577473,0.004489,7.3389575,0.01191,0.84746101,1.1989828,0.0077562527,97.44523,225.9384,0.6403,1,,,,6.1594E-6,4.885942,36.789343,0.037200182,0
10181712.67,,5905,5.98574,6.0559,49999.766,9.4E-6,6.0662786,0.064360473,0.22331664,0.001329,3.7587815,0.00449,7.3031986,0.01037,2.8573428,1.1584692,0.0067463003,97.696788,226.74953,0.6126,1,,,,6.3394E-6,4.795931,36.799737,0.03681279,0
10181896.47,,5905,6.48061,6.5614,49999.766,9.3E-6,6.5594016,0.065288287,0.28004799,0.001696,4.6511315,0.005449,9.0959721,0.01394,0.25905261,1.3052924,0.010002084,96.98119,227.36244,0.63,1,,,,7.0207E-6,4.633877,43.02575,0.042694137,0
10181920.91,,5905,6.48316,6.5649,49999.766,9.4E-6,6.5631422,0.068176059,0.28792201,0.001822,4.6558093,0.005453,9.2256242,0.01661,0.56225636,1.3146099,0.0077806321,97.660328,225.39922,0.6619,1,,,,7.0593E-6,5.22117,43.074835,0.043869538,0
10181945.36,,5905,6.48552,6.5658,49999.766,9.4E-6,6.5647897,0.070399634,0.27702183,0.00159,4.6594021,0.005456,9.0562123,0.01085,0.62161556,1.3399901,0.0097062474,97.143513,228.37475,0.5824,1,,,,6.8056E-6,5.25844,43.096463,0.042198127,0
10182130.94,,5905,6.98131,7.0622,49999.766,9.3E-6,7.061398,0.072972604,0.33642054,0.002076,5.6357462,0.00605,10.975316,0.01788,0.25277195,1.4576102,0.007718737,97.903503,230.24722,0.6544,1,,,,7.568E-6,5.35996,49.863342,0.0476422,0
10182156.63,,5905,6.98356,7.0623,49999.766,9.2E-6,7.0648951,0.074583807,0.34936294,0.001964,5.6407974,0.006053,11.185785,0.0121,0.85670432,1.4736628,0.007873492,97.885524,227.48075,0.5585,1,,,,7.631E-6,5.830441,49.912742,0.04945055,0
10182182.52,,5905,6.98516,7.0641,49999.766,9.2E-6,7.0670463,0.075419812,0.32870164,0.001958,5.6452259,0.006055,10.862283,0.01533,4.1574158,1.4395428,0.011924154,96.739195,232.22119,0.6284,1,,,,7.6048E-6,5.894651,49.943144,0.046511885,0
10182370.59,,5905,7.47855,7.5659,49999.766,9.4E-6,7.5627695,0.075419429,0.43347612,0.002386,6.7430373,0.007066,13.623045,0.01277,0.59594718,1.6418316,0.0091781252,97.787724,226.6159,0.5319,1,,,,8.3456E-6,5.758171,57.195483,0.057317113,0
10182396.69,,5905,7.48123,7.5677,49999.766,9.4E-6,7.5675493,0.079568257,0.41839738,0.002374,6.7512807,0.007076,13.391963,0.01536,8.5809513,1.5997063,0.0098544709,97.56597,229.45111,0.5733,1,,,,8.4232E-6,6.567326,57.267802,0.055288359,0
10182422.95,,5905,7.4847,7.571,49999.766,9.3E-6,7.5696272,0.078663007,0.42447387,0.002507,6.7557997,0.007082,13.492926,0.01911,0.55495298,1.5976583,0.0062422208,98.449235,228.41366,0.6104,1,,,,8.4787E-6,6.398825,57.299256,0.056075928,0
10182609.38,,5905,7.97832,8.0711,49999.766,9.3E-6,8.060874,0.082213899,0.50117216,0.002838,7.9674678,0.008642,15.921927,0.01816,0.85867039,1.7960845,0.011629893,97.442787,230.13592,0.5727,1,,,,8.9232E-6,6.390633,64.97769,0.062173427,0
10182637.28,,5905,7.98089,8.0752,49999.766,9.2E-6,8.0656674,0.085551358,0.48937533,0.002678,7.9765759,0.008653,15.743799,0.01365,0.12879273,1.7514642,0.010562113,97.616649,232.10841,0.5372,1,,,,9.0427E-6,7.184338,65.054991,0.060673879,0
10182665.17,,5905,7.98359,8.078,49999.766,9.2E-6,8.067984,0.084523818,0.50209505,0.002923,7.9830748,0.008661,15.952182,0.02114,2.1421108,1.786177,0.0159518,96.48967,230.19769,0.6011,1,,,,9.0127E-6,7.005857,65.092366,0.062233026,0
10182851.73,,5905,8.4784,8.5703,49999.766,9.4E-6,8.5618273,0.087492599,0.59273805,0.003435,9.2853052,0.01005,18.693072,0.02441,0.83987577,1.9308057,0.014523557,97.034568,231.14087,0.5992,1,,,,9.757E-6,7.144708,73.304886,0.069230321,0
10182880.22,,5905,8.48103,8.5732,49999.766,9.4E-6,8.5659683,0.089695687,0.60163727,0.003289,9.2969825,0.01006,18.845995,0.01666,0.71140574,1.9464865,0.013885402,97.184698,230.10679,0.5316,1,,,,9.7546E-6,7.723223,73.375813,0.070235757,0
10182908.69,,5905,8.48371,8.5742,49999.766,9.4E-6,8.5690798,0.089112121,0.59902199,0.003579,9.3048787,0.01007,18.812382,0.02828,0.48207049,1.9079655,0.012520894,97.407663,230.52488,0.6266,1,,,,9.9274E-6,7.785946,73.429129,0.069905054,0
10183101.23,,5905,8.97801,9.0742,49999.766,9.3E-6,9.0608183,0.091066892,0.70432407,0.003999,10.701917,0.01149,21.880744,0.02594,0.96800074,2.0671286,0.010892428,97.912114,230.94456,0.5776,1,,,,1.0644E-5,7.631862,82.098428,0.077732943,0
10183130.48,,5905,8.98181,9.0785,49999.766,9.3E-6,9.0655714,0.09409225,0.70961724,0.003989,10.713726,0.01151,21.976565,0.02454,7.5816572,2.0962665,0.015181327,97.140218,230.48975,0.5656,1,,,,1.0565E-5,8.268514,82.184585,0.078276064,0
10183160.88,,5905,8.9843,9.0796,49999.766,9.2E-6,9.0690701,0.094947856,0.69939387,0.003789,10.723886,0.01152,21.824463,0.01755,1.7250068,2.0807494,0.01342005,97.45079,231.69677,0.5226,1,,,,1.056E-5,8.385066,82.248032,0.077118586,0
10183353.22,,5905,9.47621,9.5797,49999.766,9.4E-6,9.5595489,0.098046171,0.81066966,0.004476,12.236943,0.01319,25.103657,0.02453,5.7314655,2.2755374,0.01863931,96.771001,232.49871,0.5496,1,,,,1.1129E-5,8.322997,91.384976,0.084802082,0
10183388.91,,5905,9.48058,9.5828,49999.766,9.4E-6,9.5663098,0.10053157,0.80668066,0.00446,12.253336,0.01321,25.056738,0.02472,1.3373862,2.1948568,0.0038367096,99.302768,233.04601,0.5527,1,,,,1.1437E-5,9.10215,91.514282,0.084325166,0
10183418.88,,5905,9.48385,9.5875,49999.766,9.3E-6,9.5683262,0.098819343,0.81431011,0.004629,12.263882,0.01322,25.188376,0.03024,1.7591689,2.2197345,0.011794407,97.894174,232.36487,0.5826,1,,,,1.1412E-5,8.779427,91.552865,0.085104761,0
10183611.52,,5905,9.9772,10.0817,49999.766,9.3E-6,10.06065,0.10234404,0.93225704,0.005243,13.895206,0.01521,28.69172,0.03236,8.7940512,2.4067458,0.01537648,97.471842,233.5493,0.5739,1,,,,1.2004E-5,8.878938,101.21669,0.092663695,0
10183647.55,,5905,9.98081,10.0847,49999.766,9.3E-6,10.067167,0.10570582,0.92640116,0.00512,13.914454,0.01523,28.618025,0.02826,1.9507877,2.4036506,0.019532004,96.79564,234.19196,0.5548,1,,,,1.2011E-5,9.626983,101.34785,0.092022033,0
10183683.44,,5905,9.98463,10.0887,49999.766,9.2E-6,10.071232,0.10543493,0.92531318,0.005287,13.927394,0.01525,28.613697,0.03536,0.89169775,2.3733339,0.012950118,97.837991,234.37831,0.593,1,,,,1.2127E-5,9.614602,101.42971,0.091876865,0
10184257.33,,5905,11.0037,11.0666,49999.766,9.4E-6,11.082078,0.11049281,1.1813159,0.006389,17.617669,0.02103,36.367173,0.02905,0.79707464,2.6777657,0.018545016,97.262214,237.73674,0.5338,1,,,,1.3683E-5,9.493335,122.81244,0.10659697,0
10184295.16,,5905,11.0046,11.0637,49999.766,9.4E-6,11.083227,0.11577077,1.1811111,0.006374,17.61897,0.02103,36.365224,0.02831,3.3787681,2.6836311,0.019039019,97.196314,237.77515,0.5308,1,,,,1.3655E-5,10.71106,122.83793,0.10656744,0
10184333.09,,5905,11.0054,11.0628,49999.766,9.3E-6,11.082257,0.11599364,1.1859275,0.006479,17.615389,0.02103,36.438087,0.03263,3.6173827,2.6967713,0.01851284,97.285425,237.43203,0.5476,1,,,,1.3613E-5,10.73452,122.81642,0.10701137,0
10184540.02,,5905,11.9871,12.0485,49999.766,9.3E-6,12.059536,0.12208741,1.4943198,0.008171,21.621512,0.02562,45.338923,0.04144,1.3831614,3.0669318,0.022191667,97.136566,239.20916,0.5528,1,,,,1.4903E-5,10.78709,145.43241,0.12391188,0
10184581.38,,5905,11.9919,12.0485,49999.766,9.3E-6,12.065323,0.12739434,1.5084897,0.008166,21.638095,0.02563,45.580407,0.03756,2.920083,3.046089,0.020094182,97.385156,238.57215,0.5372,1,,,,1.5075E-5,12.26773,145.57201,0.12502689,0
10184622.59,,5905,11.9941,12.0496,49999.766,9.3E-6,12.067127,0.12775083,1.48661,0.008021,21.645626,0.02564,45.24067,0.03551,2.7541542,3.0290578,0.019444799,97.456926,239.77284,0.5348,1,,,,1.5042E-5,12.18436,145.61556,0.12319502,0
10184831.89,,5905,12.9933,13.0312,49999.766,9.3E-6,13.062454,0.13273026,1.8373396,0.009852,26.200353,0.03122,55.362075,0.04027,2.5628331,3.3765442,0.023725626,97.215738,241.85322,0.5296,1,,,,1.6527E-5,12.11623,170.6277,0.14065808,0
10184875.03,,5905,12.9943,13.0311,49999.766,9.4E-6,13.067604,0.13829114,1.8416799,0.009901,26.22188,0.03125,55.452491,0.04189,1.3936787,3.391501,0.023682578,97.23255,241.75831,0.5336,1,,,,1.6481E-5,13.50618,170.76227,0.14093478,0
10184918.64,,5905,12.9972,13.0322,49999.766,9.3E-6,13.069578,0.13842308,1.8253322,0.009908,26.230983,0.03126,55.202127,0.04688,1.0883781,3.3643332,0.023774731,97.201465,242.51471,0.5502,1,,,,1.6539E-5,13.566,170.81387,0.13966268,0
10185128.97,,5905,13.993,14.0309,49999.766,9.4E-6,14.065739,0.1429457,2.2216194,0.01195,31.270994,0.03803,66.531893,0.05078,0.87460971,3.7339225,0.026720081,97.162454,244.44785,0.5402,1,,,,1.7965E-5,13.45733,197.845,0.15794545,0
10185173.41,,5905,13.9925,14.0317,49999.766,9.4E-6,14.07044,0.14812669,2.2484984,0.01206,31.291921,0.03806,66.979436,0.04976,1.9948076,3.7434861,0.025810795,97.262427,243.55072,0.5346,1,,,,1.8036E-5,14.93569,197.97728,0.15980299,0
10185217.86,,5905,13.9968,14.0327,49999.766,9.4E-6,14.072295,0.14870826,2.2442106,0.01203,31.302116,0.03807,66.921578,0.04897,1.6581773,3.7568534,0.026238029,97.227918,243.73794,0.5334,1,,,,1.7958E-5,14.97394,198.02948,0.15947723,0
10185429.13,,5905,14.9916,15.0364,49999.766,9.2E-6,15.068394,0.1533134,2.6923552,0.01445,36.791266,0.04383,79.523548,0.0598,2.5202805,4.1433119,0.032493246,96.886239,245.60933,0.5399,1,,,,1.9373E-5,15.02741,227.05651,0.17867565,0
10185477.16,,5905,14.9917,15.038,49999.766,9.4E-6,15.073574,0.15895977,2.6929708,0.01442,36.810508,0.04385,79.552561,0.05762,1.8321999,4.1113404,0.028308237,97.262006,245.67502,0.5358,1,,,,1.9508E-5,16.57325,227.21264,0.17865509,0
10185525.06,,5905,14.9958,15.0393,49999.766,9.4E-6,15.075741,0.15896743,2.6774591,0.01445,36.823062,0.04386,79.318918,0.06393,1.1922315,4.1092951,0.029810638,97.118537,246.1845,0.5497,1,,,,1.9468E-5,16.44536,227.27796,0.1776005,0
10185739.89,,5905,15.9909,16.0352,49999.766,9.3E-6,16.073242,0.16409224,3.1744692,0.01706,42.786759,0.05239,93.171015,0.0719,2.1882691,4.5322098,0.034366053,96.984209,247.96747,0.5479,1,,,,2.0746E-5,16.43718,258.3491,0.19750025,0
10185790.2,,5905,15.9942,16.0369,49999.766,9.3E-6,16.07844,0.17009337,3.1728491,0.01702,42.814179,0.05244,93.172721,0.06982,1.3662602,4.5120364,0.030949924,97.268995,248.08997,0.5448,1,,,,2.082E-5,18.12884,258.51623,0.19733563,0
10185840.64,,5905,15.9958,16.0387,49999.766,9.4E-6,16.080107,0.16931592,3.1445911,0.01693,42.823196,0.05246,92.733235,0.07307,1.5660316,4.4585282,0.030328947,97.293719,248.85832,0.5529,1,,,,2.0968E-5,18.04815,258.56983,0.19555785,0
10186056.44,,5905,16.9941,17.0337,49999.766,9.4E-6,17.080369,0.1733177,3.7174433,0.02013,49.269125,0.06392,108.27131,0.09257,0.61740743,4.9143229,0.036265009,97.059081,249.95557,0.565,1,,,,2.2232E-5,17.83411,291.739,0.21764421,0
10186117.55,,5905,16.9936,17.0312,49999.766,9.4E-6,17.084001,0.17900591,3.6682092,0.02036,49.281128,0.06394,107.50188,0.1158,8.7283094,4.8183616,0.035422599,97.074096,251.12645,0.6027,1,,,,2.251E-5,19.65729,291.86308,0.21471605,0
10186170.19,,5905,16.9959,17.0324,49999.766,9.2E-6,17.085447,0.17849005,3.7147926,0.01993,49.298079,0.06397,108.25819,0.08191,1.4037758,4.9006653,0.036537119,97.029515,250.08957,0.5503,1,,,,2.2293E-5,19.27345,291.91249,0.21742437,0
10186396.95,,5905,17.9949,18.0278,49999.766,9.2E-6,18.086248,0.18446747,4.3289063,0.02322,56.15989,0.07372,124.86704,0.09521,1.0115993,5.3503571,0.039903532,97.021072,251.51355,0.5544,1,,,,2.3557E-5,19.60266,327.11236,0.23934795,0
10186460.7,,5905,17.9942,18.0293,49999.766,9.3E-6,18.091293,0.19033318,4.3339662,0.02321,56.190726,0.07376,124.97818,0.09284,1.9111601,5.3304505,0.039434363,97.044622,251.48516,0.5513,1,,,,2.3664E-5,21.40143,327.29488,0.23956088,0
10186524.42,,5905,17.9966,18.0316,49999.766,9.3E-6,18.093899,0.19030954,4.2779814,0.02297,56.208114,0.07378,124.107,0.09539,1.8325989,5.2811616,0.039818506,96.993154,252.62045,0.5584,1,,,,2.372E-5,21.3218,327.38917,0.23643226,0
10186755.27,,5905,18.995,19.0298,49999.766,9.4E-6,19.088264,0.1950951,4.9637319,0.02665,63.446398,0.08368,142.22931,0.1108,0.88859817,5.7990669,0.045627001,96.853684,253.52419,0.5623,1,,,,2.4773E-5,21.12465,364.36181,0.26004104,0
10186823.08,,5905,18.9949,19.0321,49999.766,9.3E-6,19.093943,0.20089764,5.0150734,0.02676,63.476965,0.08372,143.07476,0.1014,3.6689378,5.7689947,0.043254206,96.996409,252.72319,0.5495,1,,,,2.504E-5,23.19627,364.57866,0.26265258,0
10186890.92,,5905,18.9999,19.0324,49999.766,9.4E-6,19.097258,0.2008927,4.9632332,0.02659,63.500949,0.08376,142.27595,0.1076,0.98196988,5.736551,0.042995028,97.001564,253.65222,0.5591,1,,,,2.5038E-5,23.07598,364.70527,0.25989245,0
10187125.94,,5905,19.9929,20.0325,49999.766,9.4E-6,20.08856,0.20566719,5.7054386,0.03071,71.10399,0.0992,161.65906,0.1323,8.4365384,6.2558018,0.050015946,96.792853,254.57546,0.5717,1,,,,2.6112E-5,22.9462,403.55026,0.28401431,0
10187198.48,,5905,19.9957,20.0337,49999.766,9.3E-6,20.095958,0.21308698,5.6883116,0.03043,71.150937,0.09931,161.43417,0.1204,3.40106,6.2338033,0.04770663,96.93016,254.92795,0.5615,1,,,,2.6155E-5,25.02321,403.84753,0.2830575,0
10187270.19,,5905,19.9976,20.0341,49999.766,9.3E-6,20.09748,0.21227885,5.6735491,0.03061,71.161914,0.09933,161.21084,0.1353,8.2776691,6.1963677,0.048539507,96.859671,255.17112,0.5765,1,,,,2.6282E-5,24.93521,403.90869,0.28230152,0
10187508.47,,5905,20.9936,21.0309,49999.766,9.2E-6,21.092012,0.21504884,6.5344433,0.03541,79.177401,0.1181,182.89019,0.1648,1.2455224,6.6875505,0.053224638,96.794331,255.28836,0.5875,1,,,,2.7641E-5,24.78547,444.87297,0.30980654,0
10187584.56,,5905,20.9968,21.0301,49999.766,9.3E-6,21.099348,0.22238615,6.4847542,0.03489,79.226728,0.1182,182.15087,0.149,3.615773,6.6644102,0.051447845,96.893376,256.03999,0.5768,1,,,,2.7614E-5,26.7502,445.1825,0.30734382,0
10187659.75,,5905,20.9976,21.0314,49999.766,9.3E-6,21.100852,0.2223663,6.4846612,0.03478,79.245875,0.1182,182.16854,0.1425,2.738891,6.6773337,0.052579744,96.83197,256.05949,0.5714,1,,,,2.7569E-5,26.65764,445.24597,0.3073175,0
10187901.84,,5905,21.9933,22.0329,49999.766,9.3E-6,22.097308,0.2241897,7.4777275,0.04074,87.667045,0.1342,206.35137,0.1996,2.5435017,7.1842733,0.056840994,96.796265,255.4433,0.6002,1,,,,2.904E-5,26.70933,488.29102,0.33839993,0
10187979.83,,5905,21.9955,22.0347,49999.766,9.4E-6,22.104402,0.23410095,7.3609677,0.03973,87.719881,0.1342,204.55103,0.1766,3.5066351,7.2290908,0.059818422,96.659877,256.90405,0.5881,1,,,,2.8617E-5,28.73709,488.60458,0.33300913,0
10188058.98,,5905,21.9973,22.0343,49999.766,9.3E-6,22.106148,0.23338913,7.3500651,0.03939,87.726347,0.1343,204.38445,0.1599,5.0636227,7.1610696,0.057421028,96.762985,257.05452,0.5761,1,,,,2.8855E-5,28.91636,488.6818,0.33248963,0
10188302.91,,5905,22.9925,23.0312,49999.766,9.2E-6,23.103422,0.23490151,8.3967187,0.04533,96.559724,0.1479,229.83001,0.202,4.7608521,7.6892537,0.061037866,96.775079,256.6542,0.593,1,,,,3.0227E-5,28.64428,533.76813,0.36344047,0
10188385.42,,5905,22.9963,23.0318,49999.766,9.4E-6,23.111215,0.24423572,8.2198641,0.04409,96.619488,0.148,227.08279,0.1811,7.7346272,7.6691237,0.064010624,96.623629,258.63007,0.5853,1,,,,2.9954E-5,30.75701,534.12826,0.3556656,0
10188467.3,,5905,22.9998,23.0336,49999.766,9.2E-6,23.112321,0.24419635,8.210642,0.04399,96.6291,0.148,226.94603,0.1779,2.9307276,7.662703,0.062822816,96.683542,258.74238,0.5835,1,,,,2.9955E-5,30.67649,534.17938,0.35524957,0
10188714.73,,5905,23.9895,24.0487,49999.766,9.4E-6,24.106522,0.24734248,9.3128946,0.05054,105.69823,0.1639,253.5098,0.2387,4.1816439,8.2770156,0.071905756,96.465544,258.36995,0.6108,1,,,,3.1013E-5,30.65081,581.12441,0.38632261,0
10188802.58,,5905,23.994,24.0531,49999.766,9.4E-6,24.117354,0.25600345,9.1682869,0.0495,105.77789,0.1641,251.29428,0.2206,4.2115682,8.1837605,0.066712358,96.691048,259.88257,0.5925,1,,,,3.1062E-5,33.10806,581.64675,0.38015311,0
10188889.58,,5905,23.999,24.0535,49999.766,9.3E-6,24.121192,0.2557057,9.1061213,0.04882,105.81982,0.1641,250.34954,0.1993,0.53638513,8.1720995,0.070051849,96.526658,260.55051,0.6057,1,,,,3.1005E-5,32.73504,581.8319,0.37751539,0
10189143.03,,5905,24.993,25.0331,49999.766,9.4E-6,25.11065,0.25899298,10.092827,0.05416,115.05813,0.184,275.24855,0.2238,0.63164762,8.6599593,0.076408361,96.413817,261.68704,0.6034,1,,,,3.2188E-5,32.6884,630.54473,0.40193411,0
10189233.45,,5905,24.9962,25.0325,49999.766,9.2E-6,25.116986,0.26632327,10.003528,0.05359,115.10637,0.1841,273.87947,0.2163,0.58679684,8.6374285,0.075647793,96.445943,262.56848,0.6017,1,,,,3.2105E-5,34.63984,630.86301,0.3982774,0
10189323.84,,5905,24.9985,25.0333,49999.766,9.2E-6,25.119256,0.26591141,9.9862023,0.05363,115.12703,0.1842,273.62514,0.2242,2.4413804,8.61288,0.075409833,96.448221,262.75148,0.6068,1,,,,3.2165E-5,34.54971,630.97702,0.39755168,0
10189580.88,,5905,25.9876,26.0528,49999.766,9.2E-6,26.111716,0.27000998,11.091234,0.06118,124.66469,0.2061,300.70155,0.3332,0.62563946,9.2189327,0.082598497,96.349327,263.23631,0.6591,1,,,,3.3045E-5,34.45152,681.82169,0.42476084,0
10189676.17,,5905,25.9952,26.0542,49999.766,9.4E-6,26.124531,0.27894804,10.858645,0.05835,124.77599,0.2063,297.12125,0.2453,6.0615125,9.100937,0.081102119,96.383558,265.34443,0.619,1,,,,3.3063E-5,36.87573,682.49114,0.41564936,0
10189770.5,,5905,26.0004,26.0505,49999.766,9.2E-6,26.126778,0.27686337,10.855024,0.05839,124.79521,0.2064,297.08302,0.2492,1.7767161,9.0401218,0.078580446,96.471778,265.39847,0.6212,1,,,,3.3271E-5,36.40375,682.60852,0.41547505,0
10190029.69,,5905,26.993,27.0494,49999.766,9.3E-6,27.11638,0.28121219,11.960259,0.06463,134.61754,0.2282,324.4473,0.291,1.0096826,9.6722928,0.087637152,96.309592,266.13692,0.6383,1,,,,3.3988E-5,36.16049,735.29808,0.44107135,0
10190128.92,,5905,26.9941,27.0522,49999.766,9.2E-6,27.127555,0.28948455,11.799057,0.06321,134.70849,0.2284,321.97971,0.2549,4.1105613,9.5608949,0.086914906,96.307307,267.53784,0.6243,1,,,,3.4118E-5,38.68917,735.90425,0.43494731,0
10190226.16,,5905,26.9967,27.0526,49999.766,9.3E-6,27.129054,0.28828811,11.840652,0.06364,134.73014,0.2285,322.66154,0.2685,0.3997217,9.5752187,0.084868732,96.396416,267.21736,0.6302,1,,,,3.4129E-5,38.24358,735.98558,0.43645649,0
10190491.23,,5905,27.9921,28.0541,49999.766,9.2E-6,28.1198,0.29229719,13.017855,0.07162,144.82031,0.2507,351.43594,0.3822,0.59757183,10.145099,0.092223124,96.289258,267.72014,0.68,1,,,,3.5107E-5,38.30087,790.72313,0.46294266,0
10190594.34,,5905,27.9984,28.0578,49999.766,9.2E-6,28.130509,0.29938517,12.95797,0.06957,144.91851,0.2509,350.58366,0.2896,4.4089184,10.107424,0.091091584,96.324564,268.26801,0.6383,1,,,,3.5145E-5,40.5804,791.32554,0.46063759,0
10190696.17,,5905,28.0022,28.0565,49999.766,9.3E-6,28.134434,0.29868358,12.895539,0.0695,144.95699,0.251,349.63126,0.3039,4.7098976,10.039279,0.090922485,96.310282,268.77305,0.6465,1,,,,3.5288E-5,40.4297,791.54636,0.45835433,0
10190964.45,,5905,28.9896,29.0628,49999.766,9.4E-6,29.120137,0.30258315,14.283659,0.08052,155.34424,0.2735,382.05034,0.5035,0.61131969,10.776285,0.098881876,96.237631,268.05083,0.7267,1,,,,3.5946E-5,40.15712,847.98236,0.49050797,0
10191071.91,,5905,29.0005,29.0546,49999.766,9.3E-6,29.133562,0.31129511,14.005155,0.07604,155.46335,0.2738,377.74912,0.3605,13.528342,10.560087,0.096223515,96.278943,270.11106,0.6712,1,,,,3.6255E-5,43.10514,848.76443,0.48072238,0
10191177.52,,5905,29.0018,29.0536,49999.766,9.4E-6,29.133964,0.3084498,13.965413,0.07545,155.47219,0.2738,377.12717,0.3394,4.8909532,10.504628,0.09632739,96.25764,270.39494,0.6627,1,,,,3.6388E-5,42.24035,848.78786,0.47935162,0
10191447.94,,5905,29.9906,30.0652,49999.766,9.3E-6,30.122806,0.31291202,15.609611,0.08936,166.30917,0.2967,414.0604,0.6032,2.2212226,11.439253,0.11102141,96.005426,268.35123,0.7599,1,,,,3.6741E-5,42.01851,907.38347,0.51819911,0
10191561.03,,5905,30.0027,30.0584,49999.766,9.4E-6,30.141347,0.32299456,15.253853,0.08226,166.48206,0.2971,408.5868,0.3621,4.5536521,11.148189,0.10305703,96.212628,270.82179,0.67,1,,,,3.7162E-5,45.75701,908.50077,0.50607737,0
10191671.67,,5905,29.9985,30.0527,49999.766,9.4E-6,30.13979,0.31942284,15.20773,0.08244,166.46858,0.2971,407.84126,0.3845,1.0357253,11.073217,0.10531603,96.106924,271.11138,0.6801,1,,,,3.7359E-5,44.59276,908.40692,0.50457318,0
10191952.17,,5905,30.9923,31.0651,49999.766,9.3E-6,31.124363,0.32274515,17.13691,0.1014,177.75903,0.3211,449.75111,0.778,2.0288856,12.121619,0.12024451,95.893375,267.74034,0.8147,1,,,,3.769E-5,44.29287,968.72599,0.55059473,0
10192070.3,,5905,31.0037,31.0527,49999.766,9.2E-6,31.138985,0.33385613,16.658076,0.09017,177.89142,0.3214,442.28358,0.4144,9.6888327,11.74497,0.11027456,96.136216,270.74455,0.6881,1,,,,3.8203E-5,48.48647,969.63639,0.53495885,0
10192185.69,,5905,31.0023,31.0484,49999.766,9.4E-6,31.136447,0.32961034,16.630941,0.09024,177.86593,0.3213,441.82742,0.4254,0.66265779,11.68585,0.11142156,96.07815,270.8885,0.6927,1,,,,3.8365E-5,46.97988,969.47832,0.534131,0
10192478.89,,5905,31.9927,32.0693,49999.766,9.3E-6,32.130564,0.33230473,18.933257,0.1111,189.58347,0.3454,490.08665,0.8286,0.89801587,12.874611,0.12087717,96.078193,266.06151,0.8167,1,,,,3.8656E-5,46.7434,1032.3732,0.58926003,0
10192603.88,,5905,32.0062,32.0543,49999.766,9.3E-6,32.14707,0.343569,18.292983,0.1001,189.73971,0.3457,480.08064,0.5106,7.020335,12.378489,0.11516602,96.146002,269.74684,0.7187,1,,,,3.9357E-5,51.49845,1033.4341,0.56904044,0
10192725.08,,5905,32.001,32.0524,49999.766,9.2E-6,32.141745,0.33875252,18.342047,0.09946,189.68928,0.3456,480.80893,0.4656,0.59921139,12.384493,0.11497554,96.151547,269.4252,0.7019,1,,,,3.9399E-5,49.51396,1033.0918,0.57066119,0
10193033.98,,5905,32.9965,33.0722,49999.766,9.4E-6,33.131145,0.34173981,21.164551,0.1259,201.47565,0.3674,537.39328,0.9827,1.3959482,13.896861,0.13690226,95.832099,262.63547,0.8458,1,,,,3.9334E-5,49.53797,1097.6728,0.63881134,0
10193166.45,,5905,33.0062,33.0549,49999.766,9.4E-6,33.149712,0.35562682,20.270427,0.1133,201.63787,0.3677,523.36421,0.6734,3.1765319,13.197517,0.12443753,96.055119,267.2999,0.7644,1,,,,4.0278E-5,55.58744,1098.9034,0.61148123,0
10193292.27,,5905,33.0041,33.0492,49999.766,9.4E-6,33.142983,0.34935892,20.40126,0.112,201.57782,0.3676,525.38071,0.587,1.1805009,13.258666,0.12254315,96.125864,266.57071,0.7343,1,,,,4.0238E-5,52.79007,1098.4573,0.61555293,0
10193645.25,,5905,34.0051,34.0659,49999.766,9.4E-6,34.138863,0.3484872,23.919168,0.1334,213.43051,0.3858,593.06862,0.7833,0.33932145,14.809122,0.13347883,96.112635,257.58128,0.7674,1,,,,4.0717E-5,53.03466,1165.462,0.70064337,0
10193801.31,,5905,34.0042,34.0551,49999.766,9.3E-6,34.147059,0.36173678,23.354764,0.1324,213.48606,0.3859,584.16612,0.851,7.1052057,14.324625,0.12716942,96.198045,260.17377,0.7943,1,,,,4.1435E-5,59.23649,1166.0216,0.68394659,0
10193937.64,,5905,34.0018,34.051,49999.766,9.3E-6,34.143015,0.35740398,23.430722,0.1292,213.44306,0.3858,585.32869,0.7005,1.9485578,14.347702,0.12579778,96.241039,259.79847,0.7503,1,,,,4.1445E-5,57.2985,1165.7454,0.68625228,0
10194323.06,,5905,35.0078,35.0568,49999.766,9.4E-6,35.139633,0.34969287,29.298557,0.1629,225.44002,0.4017,690.45823,0.9376,0.82474338,16.788443,0.14129137,96.184016,243.25813,0.7707,1,,,,4.1874E-5,57.39081,1234.7938,0.83377526,0
10194498.66,,5905,35.0039,35.0465,49999.766,9.4E-6,35.146179,0.36969827,29.068173,0.1705,225.46323,0.4017,686.82485,1.269,10.181036,16.519742,0.14032795,96.159782,244.14794,0.8496,1,,,,4.2332E-5,67.15377,1235.2539,0.82706496,0
10194652.61,,5905,35.0027,35.0464,49999.766,9.3E-6,35.142038,0.36766332,28.990781,0.1663,225.4174,0.4016,685.55068,1.131,5.0575578,16.479079,0.13960917,96.173443,244.40443,0.8184,1,,,,4.2353E-5,66.07897,1234.9628,0.82496015,0
10195048.09,,5905,36.012,36.0546,49999.766,9.4E-6,36.164516,0.41223471,18.899202,0.1063,237.84858,0.4179,537.81125,0.6562,0.49784984,13.014158,0.15689227,95.19829,299.67356,0.8538,1,,,,4.1982E-5,65.91632,1307.8722,0.52258966,0
10195190.53,,5905,36.0067,36.0462,49999.766,9.2E-6,36.146244,0.38603501,18.653208,0.1017,237.69887,0.4177,533.75719,0.5042,1.8528762,12.812309,0.1648563,94.889755,301.03952,0.7991,1,,,,4.2359E-5,52.05663,1306.551,0.51604831,0
10195314.55,,5905,36.0045,36.0399,49999.766,9.4E-6,36.143093,0.38312736,18.827671,0.1037,237.66879,0.4176,536.49613,0.5602,1.428678,12.866681,0.16665206,94.849805,299.93483,0.8176,1,,,,4.2408E-5,51.24924,1306.3232,0.5209203,0
10195624.28,,5905,37.9907,38.0566,49999.766,9.3E-6,38.134699,0.40926935,17.100374,0.09761,263.05699,0.4576,534.46918,0.6502,1.0901758,12.362132,0.14974544,95.262456,328.31004,0.9412,1,,,,4.3796E-5,51.46673,1454.2552,0.44842033,0
10195745.5,,5905,37.9991,38.0546,49999.766,9.2E-6,38.142956,0.40537117,16.945658,0.09329,263.17903,0.4578,532.13561,0.5006,2.261654,12.256831,0.15415722,95.086924,329.51032,0.8767,1,,,,4.3996E-5,49.44853,1454.8851,0.44426705,0
10195865.39,,5905,38.0031,38.0543,49999.766,9.3E-6,38.145631,0.4040642,16.787469,0.09209,263.20866,0.4579,529.6545,0.4799,0.48566969,12.149145,0.14942404,95.194626,330.70079,0.8707,1,,,,4.416E-5,49.02733,1455.0892,0.4400889,0
10196165.84,,5905,39.9963,40.0394,49999.766,9.4E-6,40.132324,0.42086396,16.662148,0.09366,289.81963,0.5044,554.27642,0.5763,1.712557,12.347199,0.16466232,94.803183,348.90699,0.9668,1,,,,4.5459E-5,48.59658,1610.6035,0.41518023,0
10196286.8,,5905,39.9995,40.0429,49999.766,9.4E-6,40.140756,0.42393774,16.534215,0.09177,289.92054,0.5046,552.34682,0.5222,1.0682918,12.231263,0.15980391,94.904995,349.99273,0.9435,1,,,,4.5713E-5,49.38879,1611.2803,0.41190592,0
10196406.67,,5905,39.9951,40.0437,49999.766,9.3E-6,40.142539,0.42384656,16.436794,0.09187,289.94438,0.5046,550.82441,0.547,0.13108064,12.215318,0.16041677,94.878724,350.78552,0.9586,1,,,,4.5646E-5,48.92505,1611.4235,0.40946074,0
10196707.83,,5905,41.9978,42.0377,49999.766,9.4E-6,42.135724,0.43996264,16.617778,0.09445,317.9442,0.5501,581.69677,0.6161,0.44636096,12.551885,0.17215404,94.638089,366.69186,1.037,1,,,,4.6891E-5,48.86127,1775.4193,0.39438692,0
10196829.97,,5905,41.9992,42.0398,49999.766,9.3E-6,42.142579,0.44414841,16.59445,0.09344,318.03045,0.5502,581.41276,0.5805,0.26263123,12.481381,0.17371349,94.56082,366.94523,1.019,1,,,,4.714E-5,50.20754,1775.997,0.39376921,0
10196951.69,,5905,41.9995,42.0418,49999.766,9.3E-6,42.144558,0.44393066,16.463003,0.09299,318.05604,0.5502,579.35205,0.5878,0.21881507,12.423222,0.17274523,94.562693,368.06007,1.027,1,,,,4.7188E-5,49.92552,1776.1638,0.39063176,0
10197253.92,,5905,43.9986,44.037,49999.766,9.4E-6,44.137857,0.45869963,16.766558,0.09615,347.35383,0.5951,613.46778,0.6539,0.2023146,12.842942,0.18090006,94.460907,382.82963,1.102,1,,,,4.8302E-5,49.69289,1948.1504,0.37986797,0
10197379.02,,5905,43.998,44.0357,49999.766,9.3E-6,44.146778,0.46383457,16.725805,0.09502,347.46081,0.5952,612.92794,0.6184,0.38430421,12.738337,0.18132209,94.402787,383.258,1.084,1,,,,4.866E-5,51.37177,1948.938,0.37886808,0
10197502.91,,5905,43.9984,44.0363,49999.766,9.3E-6,44.149274,0.46364441,16.620416,0.09474,347.49731,0.5953,611.29174,0.6269,0.2830388,12.724027,0.17977478,94.439099,384.19213,1.092,1,,,,4.8577E-5,50.95335,1949.1584,0.37645955,0
10197808.41,,5905,45.9991,46.0324,49999.766,9.3E-6,46.135996,0.47744279,17.225752,0.1001,378.2493,0.6359,651.65145,0.7195,0.74041224,13.260666,0.19089852,94.304392,396.09868,1.172,1,,,,4.9672E-5,50.89611,2128.5302,0.37336903,0
10197936.86,,5905,45.999,46.0304,49999.766,9.3E-6,46.146675,0.4842993,17.067392,0.09776,378.38856,0.6361,649.27726,0.6615,0.3458591,13.108948,0.18825261,94.310536,397.57682,1.146,1,,,,5.0057E-5,53.04266,2129.5156,0.36985096,0
10198063.8,,5905,45.9995,46.0313,49999.766,9.3E-6,46.146557,0.48228956,17.084192,0.09799,378.39926,0.6361,649.55462,0.6669,0.24524404,13.115611,0.18960242,94.274777,397.42811,1.149,1,,,,5.0057E-5,52.43579,2129.5047,0.37021598,0
10198371.77,,5905,48.001,48.0361,49999.766,9.4E-6,48.147247,0.4970281,17.593383,0.1037,411.00997,0.6712,690.24705,0.7847,0.37386922,13.686282,0.20839942,93.934152,410.06709,1.247,1,,,,5.0975E-5,52.46244,2318.1574,0.36540787,0
10198502.33,,5905,47.9948,48.0369,49999.766,9.3E-6,48.155891,0.50451622,17.425507,0.1006,411.11812,0.6713,687.69072,0.7034,0.35627412,13.505784,0.19285409,94.288244,411.63736,1.208,1,,,,5.1424E-5,54.74513,2318.9899,0.36185618,0
10198632.05,,5905,47.999,48.0376,49999.766,9.2E-6,48.157586,0.50184623,17.425758,0.1007,411.14455,0.6713,687.72114,0.7065,0.48357803,13.496197,0.19566429,94.204209,411.64959,1.209,1,,,,5.1471E-5,54.02314,2319.1531,0.36184867,0
10198941.83,,5905,50.0005,50.039,49999.766,9.4E-6,50.15409,0.51537674,18.155571,0.1084,445.30009,0.7029,733.46006,0.8558,0.2646425,14.160196,0.21331462,93.94623,422.06178,1.318,1,,,,5.232E-5,53.98479,2515.4328,0.36199583,0
10199076.39,,5905,50.0017,50.0371,49999.766,9.4E-6,50.166674,0.52412911,17.968006,0.1036,445.46715,0.7031,730.65015,0.7229,0.50488981,13.965447,0.20058754,94.205385,423.84757,1.25,1,,,,5.2816E-5,56.64079,2516.6951,0.35816619,0
10199209.02,,5905,49.9996,50.0358,49999.766,9.4E-6,50.167409,0.52063799,17.928804,0.1037,445.48822,0.7031,730.04901,0.7324,0.32292931,13.904293,0.19608686,94.303989,424.20748,1.257,1,,,,5.2994E-5,55.86179,2516.7689,0.35737951,0
10199520.56,,5905,51.9989,52.0431,49999.766,9.3E-6,52.157744,0.53353873,18.847805,0.1139,481.11155,0.7329,780.25846,0.929,0.45764166,14.690931,0.22243211,93.870173,432.65449,1.385,1,,,,5.3629E-5,55.61717,2720.4302,0.3613616,0
10199659.52,,5905,51.999,52.042,49999.766,9.3E-6,52.173092,0.54345542,18.415729,0.1066,481.33076,0.7331,773.61988,0.7544,0.6765023,14.38739,0.20695155,94.135357,436.66358,1.303,1,,,,5.4256E-5,58.76373,2722.0315,0.35297369,0
10199795.89,,5905,52.0043,52.0419,49999.766,9.4E-6,52.173217,0.53968723,18.406056,0.107,481.34484,0.7331,773.48044,0.7711,0.40933489,14.374879,0.2058531,94.159648,436.75273,1.312,1,,,,5.4291E-5,57.54956,2722.0445,0.35278746,0
10200113.81,,5905,54.0021,54.0323,49999.766,9.2E-6,54.157828,0.55199726,19.495053,0.118,518.41159,0.7601,827.83142,0.9667,0.46896793,15.196243,0.22807685,93.868901,443.40551,1.433,1,,,,5.4981E-5,57.49952,2933.0703,0.35996741,0
10200257.13,,5905,54.002,54.0315,49999.766,9.3E-6,54.174039,0.56273168,19.0114,0.1102,518.65736,0.7603,820.40079,0.7857,0.49060175,14.888349,0.21185899,94.140003,447.88173,1.35,1,,,,5.5574E-5,60.78497,2934.8265,0.35093193,0
10200398.17,,5905,54.0023,54.029,49999.766,9.2E-6,54.172529,0.55838011,19.07262,0.1113,518.6411,0.7603,821.3562,0.813,0.077257985,14.880978,0.21239354,94.127477,447.31246,1.363,1,,,,5.567E-5,59.5534,2934.6629,0.35207179,0
10200720.8,,5905,56.0057,56.0407,49999.766,9.3E-6,56.167542,0.57148785,20.049489,0.1215,557.60022,0.7875,875.8199,0.9986,0.43633523,15.705043,0.2351351,93.819996,454.85311,1.483,1,,,,5.6259E-5,59.52391,3154.7928,0.35695862,0
10200868.55,,5905,56.0011,56.0392,49999.766,9.2E-6,56.184662,0.58153699,19.743365,0.1144,557.87716,0.7877,871.23813,0.8133,0.398275,15.436799,0.21671845,94.166135,457.73685,1.39,1,,,,5.6898E-5,62.82017,3156.7163,0.35140133,0
10201013.75,,5905,56.0026,56.0367,49999.766,9.3E-6,56.185168,0.57787334,19.654596,0.1145,557.89958,0.7877,869.85165,0.8293,0.18685315,15.390116,0.22255197,93.991825,458.54617,1.402,1,,,,5.6992E-5,61.7472,3156.7731,0.34981824,0
10201356.56,,5905,58.0023,58.0311,49999.766,9.4E-6,58.17113,0.59019108,20.552109,0.1237,598.4729,0.8175,924.67002,0.9982,0.31758388,16.182751,0.24458789,93.691981,466.51832,1.516,1,,,,5.7625E-5,61.56046,3383.8804,0.35330427,0
10201508.2,,5905,58.0006,58.0327,49999.766,9.4E-6,58.185651,0.60023805,20.262156,0.1182,598.70961,0.8177,920.30468,0.8637,0.25642213,15.929907,0.22813144,93.985095,469.25028,1.451,1,,,,5.823E-5,64.73101,3385.57,0.34823286,0
10201658.8,,5905,58.0013,58.0349,49999.766,9.2E-6,58.183637,0.59719717,20.265045,0.1179,598.68345,0.8177,920.32438,0.8506,0.31962075,15.936651,0.2291894,93.961202,469.20777,1.443,1,,,,5.8209E-5,63.71963,3385.3357,0.34829457,0
10201990.75,,5905,59.9974,60.0443,49999.766,9.3E-6,60.17683,0.61062118,21.631954,0.1359,641.15897,0.8494,984.49508,1.219,0.59096074,16.975457,0.26285976,93.514629,472.89958,1.649,1,,,,5.8492E-5,63.7466,3621.2509,0.35947314,0
10202148.13,,5905,60.0002,60.0434,49999.766,9.4E-6,60.196408,0.62243444,20.97718,0.1224,641.48087,0.8496,974.4246,0.8932,0.21715674,16.507781,0.23226624,94.029504,478.8716,1.493,1,,,,5.9472E-5,67.90183,3623.6075,0.34847894,0
10202301.5,,5905,60.0009,60.0432,49999.766,9.4E-6,60.194928,0.61694175,20.943492,0.1223,641.48142,0.8496,973.89046,0.8941,0.34461552,16.510863,0.23535194,93.95214,479.16474,1.494,1,,,,5.9434E-5,66.03112,3623.4294,0.34792785,0
10202655.3,,5905,61.9998,62.0416,49999.766,9.2E-6,62.186698,0.62895783,22.159961,0.1363,685.71252,0.8816,1037.429,1.167,0.45313755,17.448579,0.27224286,93.389611,483.99561,1.654,1,,,,5.9948E-5,66.04345,3867.1854,0.35634568,0
10202817.3,,5905,62.003,62.0353,49999.766,9.3E-6,62.203083,0.63956847,21.659699,0.1261,685.97807,0.8818,1029.7545,0.9123,0.66364763,17.043947,0.23600773,94.059563,488.57271,1.53,1,,,,6.0849E-5,69.79432,3869.2235,0.34820941,0
10202974.94,,5905,62.0019,62.031,49999.766,9.2E-6,62.200776,0.63545759,21.600812,0.1265,685.96109,0.8818,1028.8029,0.9363,0.38461588,17.050979,0.23782845,94.013365,489.08598,1.546,1,,,,6.077E-5,68.17579,3868.9365,0.3472756,0
10203335.28,,5905,64.0053,64.039,49999.766,9.4E-6,64.184324,0.64702197,23.039676,0.141,731.8447,0.9128,1097.5238,1.192,0.59600189,18.053954,0.26810554,93.644595,491.74587,1.687,1,,,,6.1256E-5,68.20392,4119.6274,0.35896111,0
10203501.23,,5905,64.002,64.034,49999.766,9.4E-6,64.201571,0.65899505,22.320465,0.1312,732.14285,0.913,1086.4068,0.9838,0.54968245,17.608317,0.24432661,93.98352,498.22856,1.598,1,,,,6.2124E-5,72.21582,4121.8417,0.34766229,0
10203663.45,,5905,64.0003,64.0354,49999.766,9.3E-6,64.19839,0.65318325,22.403148,0.1314,732.10316,0.9129,1087.6794,0.9783,0.19526514,17.620375,0.24547966,93.967491,497.46221,1.592,1,,,,6.2158E-5,70.43327,4121.4332,0.34896744,0
10204027.55,,5905,66.0059,66.0486,49999.766,9.4E-6,66.192518,0.65108774,24.127356,0.2167,780.13707,0.9436,1163.0795,2.647,0.82860114,18.342633,0,100,497.65245,2.561,1,,,,6.3409E-5,70.4815,4381.4494,0.36450277,0
10204197.33,,5905,66.0036,66.0472,49999.766,9.4E-6,66.213089,0.67421759,23.20241,0.1358,780.46951,0.9438,1148.7314,1.003,0.27823503,18.239354,0.24892178,94.030034,505.83907,1.629,1,,,,6.3398E-5,73.37053,4384.1731,0.35042029,0
10204364.92,,5905,65.9993,66.0478,49999.766,9.3E-6,66.213028,0.67248357,23.242254,0.1363,780.46388,0.9438,1149.3582,1.015,0.21527608,18.221949,0.24495547,94.118695,505.48529,1.635,1,,,,6.3487E-5,72.95742,4384.165,0.35102237,0
10204733.83,,5905,68.0063,68.0428,49999.766,9.2E-6,68.197113,0.6844084,24.683078,0.1524,829.99213,0.9739,1221.7548,1.314,0.42320634,19.26331,0.27452235,93.779637,507.92111,1.799,1,,,,6.3863E-5,72.8878,4650.8463,0.36193728,0
10204909.03,,5905,68.0034,68.0351,49999.766,9.2E-6,68.215139,0.69679597,23.893428,0.1405,830.3552,0.9742,1209.5848,1.053,0.48875625,18.798227,0.25194647,94.06827,514.91799,1.684,1,,,,6.475E-5,77.05324,4653.3051,0.35026576,0
10205081.3,,5905,68.0029,68.0331,49999.766,9.2E-6,68.211456,0.69154817,23.996017,0.1414,830.28218,0.9741,1211.14,1.07,0.14467179,18.837921,0.25751866,93.964468,513.98453,1.69,1,,,,6.4707E-5,75.19291,4652.8027,0.35178867,0
10205454.56,,5905,70.0068,70.0461,49999.766,9.4E-6,70.208627,0.70371831,25.526831,0.1602,881.96347,1.004,1287.1179,1.436,0.44045352,19.92001,0.29099214,93.574709,515.62652,1.886,1,,,,6.506E-5,75.35168,4929.2513,0.36358539,0
10205634.48,,5905,70.0014,70.044,49999.766,9.4E-6,70.229122,0.71691809,24.779991,0.1454,882.37774,1.004,1275.6786,1.084,0.43658015,19.448557,0.24919146,94.269536,522.20536,1.723,1,,,,6.5976E-5,79.68004,4932.1295,0.35284495,0
10205810.59,,5905,70.0053,70.0407,49999.766,9.4E-6,70.226247,0.71161895,24.733053,0.1454,882.3463,1.004,1274.9022,1.089,0.23098559,19.473603,0.26320936,93.966289,522.5951,1.727,1,,,,6.5872E-5,77.79423,4931.7258,0.35219101,0
