Repository: jrneilson/datalab-app-plugin-ppms

# <div align="center"><i>datalab-app-plugin-ppms</i></div>

<div align="center">
</div>

datalab-app-plugin-ppms is a [*datalab*](https://datalab-org.io) plugin generated using the [datalab-app-plugin-template](https://github.com/datalab-org/datalab-app-plugin-template) template.

datalab blocks for Quantum Design PPMS heat capacity data

See [INSTALL.md](INSTALL.md) for instructions on installing this plugin for development, or on a *datalab* instance.

Releases are created via semantic version tags on [GitHub](https://github.com/jrneilson/datalab-app-plugin-ppms/releases).

File: tests/data/LiFeBO3-5p32mg_20130412.dat (part 1 of 7)
[Header]
TITLE,LiFeBO3-5p32mg_20130412.dat
BYAPP,HeatCapacity,3.8.6,1.7
INFO,5.32,MASS:Sample Mass (mg)
INFO,0.01,MASSERR:Sample Mass Error (mg)
INFO,121.60,MOLWGHT:Formula Weight (g/mole)
INFO,6,ATOMS:Atoms per Formula Unit
INFO,PPMS Heat Capacity Option 3.8.6 Build 1,APPNAME
DATATYPE,TIME,1
DATATYPE,COMMENT,2
STARTUPAXIS, X, 8, LINEAR, AUTO
STARTUPAXIS, Y1, 10, LINEAR, AUTO
[Data]
Time Stamp (Seconds),Comment (),System Status (Code),Puck Temp (Kelvin),System Temp (Kelvin),Field (Oersted),Pressure (Torr),Sample Temp (Kelvin),Temp Rise (Kelvin),Samp HC (J/mole-K),Samp HC Err (J/mole-K),Addenda HC (µJ/K),Addenda HC Err (µJ/K),Total HC (µJ/K),Total HC Err (µJ/K),Fit Deviation (ChiSquare),Time Const tau1 (seconds),Time Const tau2 (seconds),Sample Coupling (Percent),Debye Temp (Kelvin),Debye Temp Err (Kelvin),Cal Correction (Factor),Therm Resist (Ohms),Htr Resist (Ohms),Puck Resist (Ohms),Wire Cond (W/K),Meas Time (seconds),Temp Squared (K^2),Samp HC/Temp (J/mole-K/K),Addenda Offset HC (µJ/K)
8770217.05,CALFILE: Puck1074_1.cal - Addenda #28 measured on 4/9/2013 from 2.018002 to 302.2797 K
8770217.16,,5905,2.05005,2.0478,-0.014,9.2E-6,2.068693,0.020659605,0.000778773,4.357E-5,0.15234625,0.0007527,0.18641757,0.00175,3.7105078,0.10096121,0,100,509.90622,9.479,1,,,,1.8464E-6,0.3315873,4.2794907,0.00037645654,0
8770232.92,,5905,2.05147,2.0492,-0.014,9.4E-6,2.0688056,0.019687419,0.00080390205,5.057E-5,0.15238902,0.0007532,0.18755974,0.002079,1.2908396,0.10029149,0,100,504.56432,10.46,1,,,,1.8701E-6,0.3028836,4.2799566,0.00038858269,0
8770248.61,,5905,2.05133,2.049,-0.014,9.2E-6,2.0683322,0.019638224,0.00072655086,4.655E-5,0.15230423,0.0007523,0.18409083,0.001892,1.0515421,0.097629265,0,100,521.75046,11.01,1,,,,1.8856E-6,0.3008745,4.277998,0.00035127378,0
8770424.06,,5905,2.21,2.2299,-0.014,9.2E-6,2.2437094,0.021553851,0.00088604495,2.799E-5,0.18284625,0.0009375,0.22161072,0.001222,0.2416653,0.11490921,0.010539287,60.084147,529.76011,5.782,1,,,,1.9718E-6,0.2928878,5.0342318,0.00039490183,0
8770465.3,,5905,2.22074,2.2388,-0.014,9.3E-6,2.2382643,0.023238148,0.000821787,3.02E-5,0.18173114,0.0009344,0.21768432,0.001319,0.12179642,0.10976101,0.0090859467,61.620266,541.9046,6.806,1,,,,2.0201E-6,0.3447276,5.009827,0.0003671537,0
8770500.75,,5905,2.22192,2.2384,-0.014,9.4E-6,2.2388757,0.021154775,0.00098000671,4.398E-5,0.18198762,0.0009351,0.22486291,0.00168,9.096604,0.10960432,0,100,511.15376,7.735,1,,,,2.0516E-6,0.329283,5.0125645,0.00043772269,0
8770679.06,,5905,2.3992,2.4202,-0.014,9.2E-6,2.4193357,0.023129472,0.0010555503,2.937E-5,0.21787439,0.0008739,0.26405471,0.001282,0.33222682,0.12621014,0.012868531,57.375938,538.8498,5.23,1,,,,2.1453E-6,0.328813,5.8531852,0.00043629758,0
8770700.45,,5905,2.39888,2.4208,-0.014,9.4E-6,2.4182735,0.024094366,0.0012846189,2.321E-5,0.21772376,0.0008742,0.27392584,0.00101,1.476477,0.13973001,0.020241607,50.594406,504.48141,3.3,1,,,,2.0554E-6,0.3786304,5.8480466,0.00053121326,0
8770716.53,,5905,2.40078,2.4242,-0.014,9.3E-6,2.4209753,0.024531632,0.0012676097,5.434E-5,0.21822118,0.000873,0.2736791,0.002209,1.2720417,0.12488077,0,100,507.29397,7.355,1,,,,2.1915E-6,0.41919,5.8611213,0.00052359464,0
8770894.31,,5905,2.57472,2.6007,-0.014,9.3E-6,2.5946892,0.024808482,0.0014063978,3.306E-5,0.25783187,0.000954,0.31936177,0.001442,0.21398587,0.14041177,0.014672047,58.405249,525.18679,4.367,1,,,,2.3418E-6,0.3746423,6.7324119,0.00054202939,0
8770910.84,,5905,2.57606,2.6046,-0.014,9.3E-6,2.5966828,0.02608909,0.0015128825,3.123E-5,0.25841688,0.0009572,0.32460549,0.001361,0.55443837,0.15240743,0.020953658,51.955734,512.95785,3.787,1,,,,2.2255E-6,0.4212353,6.7427616,0.00058262123,0
8770927.31,,5905,2.57684,2.604,-0.014,9.2E-6,2.5983138,0.027624803,0.0012954012,2.452E-5,0.2586186,0.0009584,0.3152924,0.001068,0.84342391,0.14021043,0.015033651,56.54917,540.53193,3.689,1,,,,2.3115E-6,0.4572223,6.7512344,0.00049855459,0
8771112.31,,5905,2.75028,2.7841,-0.014,9.4E-6,2.7732563,0.026915997,0.0016633657,3.22E-5,0.30390643,0.001179,0.37667868,0.001402,1.1967142,0.1566897,0.015980719,59.078323,530.79319,3.696,1,,,,2.4734E-6,0.4206313,7.6909507,0.00059978793,0
8771128.75,,5905,2.75206,2.7857,-0.014,9.3E-6,2.773688,0.028285376,0.0016342972,3.153E-5,0.30402317,0.001179,0.37552367,0.001373,0.94843752,0.15984495,0.020236231,53.109261,534.00473,3.708,1,,,,2.4359E-6,0.4700691,7.6933454,0.0005892145,0
8771145.98,,5905,2.75172,2.7848,-0.014,9.3E-6,2.7755726,0.028644957,0.0016284556,3.013E-5,0.30450243,0.001181,0.37574736,0.001311,1.6071588,0.1593741,0.019746888,53.621777,535.00575,3.576,1,,,,2.4417E-6,0.4795348,7.7038034,0.0005867098,0
8771332.03,,5905,2.92613,2.9637,-0.014,9.4E-6,2.9501148,0.028374726,0.0022744847,5.782E-5,0.35477482,0.001206,0.45428352,0.002523,0.1546249,0.19219348,0.028506788,50.894658,508.69382,4.521,1,,,,2.4934E-6,0.4781223,8.7031772,0.00077098178,0
8771348.25,,5905,2.92789,2.965,-0.014,9.3E-6,2.952615,0.031020677,0.002325174,5.771E-5,0.35539613,0.001206,0.45712249,0.002518,0.18413567,0.19393534,0.031253197,48.726588,505.42048,4.416,1,,,,2.5053E-6,0.5765804,8.7179352,0.00078749653,0
8771367.06,,5905,2.92822,2.966,-0.014,9.2E-6,2.955688,0.031346809,0.0021531658,2.996E-5,0.35617934,0.001206,0.45038034,0.001299,3.0403635,0.18156807,0.025269883,52.0076,519.07554,2.688,1,,,,2.5977E-6,0.581806,8.7360914,0.00072848209,0
8771538.03,,5905,3.10242,3.143,-0.014,9.3E-6,3.1294521,0.03144489,0.0022846156,6.436E-5,0.41272298,0.001213,0.51267491,0.00281,0.055296971,0.18336809,0.017340182,61.156049,538.8424,5.291,1,,,,2.8706E-6,0.5447042,9.7934704,0.00073003693,0
8771555.13,,5905,3.10124,3.1414,-0.014,9.3E-6,3.1307247,0.030616088,0.0025237326,0.0001398,0.41321069,0.001214,0.52362399,0.005993,0.70743494,0.17798712,0,100,521.46877,9.606,1,,,,2.9419E-6,0.5501043,9.8014369,0.00080611771,0
8771571.27,,5905,3.10147,3.145,-0.014,9.4E-6,3.1296078,0.030745122,0.0025324174,5.244E-5,0.41314141,0.001214,0.52393467,0.002285,0.28440976,0.2051932,0.029032414,51.7124,520.68615,3.855,1,,,,2.6786E-6,0.5339614,9.794445,0.00080918042,0
8771819.83,,5905,3.282,3.3397,-0.014,9.2E-6,3.3166897,0.033250109,0.0029134913,7.609E-5,0.48273226,0.001276,0.61019751,0.00332,0.12944985,0.21817456,0.0303407,52.010142,526.62068,4.822,1,,,,2.9286E-6,0.6155796,11.000431,0.00087843349,0
8771841.47,,5905,3.2848,3.3402,-0.014,9.4E-6,3.3199515,0.034078997,0.0027632324,4.07E-5,0.4837795,0.001277,0.60467092,0.001766,0.53500609,0.20780869,0.027814874,52.385485,536.52555,2.922,1,,,,3.0326E-6,0.6545237,11.022078,0.00083231106,0
8771860.38,,5905,3.28426,3.3382,-0.014,9.3E-6,3.3187819,0.033928415,0.0024908032,4.717E-5,0.48315543,0.001276,0.59212807,0.002054,0.21229103,0.19456545,0.017471943,61.490647,555.21788,3.791,1,,,,3.1144E-6,0.6234261,11.014313,0.0007505173,0
8772043.13,,5905,3.45485,3.5113,-0.014,9.3E-6,3.4885964,0.033084318,0.0029828546,3.998E-5,0.55359089,0.001384,0.68409078,0.001732,1.0887922,0.22021226,0.024669327,56.415983,549.58856,2.753,1,,,,3.2053E-6,0.5836964,12.170305,0.00085503001,0
8772062.2,,5905,3.4559,3.5129,-0.014,9.4E-6,3.4892309,0.033995288,0.0039259407,3.983E-5,0.55424106,0.001385,0.72600096,0.001712,3.7320526,0.25845964,0.040732942,50.173344,501.58695,1.969,1,,,,2.9966E-6,0.6606368,12.174733,0.0011251593,0
8772079.67,,5905,3.45815,3.5149,-0.014,9.3E-6,3.4947571,0.036958358,0.002978229,0.000127,0.55577695,0.001388,0.68607447,0.005376,0.26464909,0.20510035,0,100,550.844,7.949,1,,,,3.3451E-6,0.7753789,12.213327,0.00085219914,0
8772251.81,,5905,3.62949,3.6893,-0.014,9.4E-6,3.6654174,0.034233442,0.0033338863,4.412E-5,0.63307088,0.001563,0.77892841,0.001911,1.2559686,0.23007745,0.023109225,58.948357,556.42191,2.756,1,,,,3.4777E-6,0.615301,13.435285,0.0009095516,0
8772270.72,,5905,3.631,3.6932,-0.014,9.3E-6,3.6675628,0.035991529,0.0034822415,4.184E-5,0.63400727,0.001565,0.78635533,0.001808,1.6412442,0.23566362,0.027264158,55.820261,548.72616,2.496,1,,,,3.4494E-6,0.6902324,13.451017,0.00094947017,0
8772289.67,,5905,3.63219,3.6922,-0.014,9.3E-6,3.6688608,0.036120868,0.0035715712,7.209E-5,0.63460982,0.001567,0.79086607,0.00314,0.17980445,0.2369088,0.028867288,54.753075,544.30526,3.937,1,,,,3.4615E-6,0.7069909,13.460539,0.00097348236,0
8772456.2,,5905,3.80573,3.8673,-0.014,9.3E-6,3.8419641,0.03557602,0.0049162443,7.428E-5,0.7203858,0.001754,0.93547148,0.003225,0.85844085,0.29884912,0.049640145,48.265956,512.39709,2.855,1,,,,3.3459E-6,0.7107264,14.760688,0.0012796174,0
8772472.73,,5905,3.80872,3.8715,-0.014,9.3E-6,3.8458955,0.04026273,0.005000853,6.5E-5,0.72192748,0.001757,0.9407148,0.002814,0.67434177,0.29880416,0.050460319,47.918686,510.0123,2.486,1,,,,3.3743E-6,0.8965473,14.790912,0.0013003091,0
8772489.11,,5905,3.80951,3.8752,-0.014,9.4E-6,3.8493226,0.041649067,0.003810553,7.239E-5,0.72291757,0.001759,0.88962926,0.003151,0.1692151,0.25345611,0.025988643,58.428532,558.88108,3.826,1,,,,3.608E-6,0.8964125,14.817284,0.0009899282,0
8772704.05,,5905,3.9885,4.0426,-0.014,9.3E-6,4.0237902,0.038767791,0.0044126089,6.601E-5,0.81562687,0.001944,1.0086785,0.002865,0.5051223,0.26613286,0.025372768,60.645274,556.33391,3.072,1,,,,3.89E-6,0.7603683,16.190888,0.00109663,0
8772720.33,,5905,3.98969,4.0453,-0.014,9.3E-6,4.0265806,0.039510495,0.0040797181,5.526E-5,0.81676631,0.001946,0.99525398,0.002394,0.72297249,0.24856759,0.016305452,68.495596,571.46646,2.889,1,,,,4.0674E-6,0.7983986,16.213351,0.0010131967,0
8772736.53,,5905,3.98927,4.0449,-0.014,9.4E-6,4.0242325,0.03743902,0.0049588815,8.385E-5,0.81620449,0.001945,1.0331556,0.003646,0.34458096,0.28032441,0.034585588,55.384257,535.1633,3.298,1,,,,3.8358E-6,0.7457028,16.194447,0.0012322552,0
8772923.61,,5905,4.48456,4.5465,-0.014,9.4E-6,4.5266073,0.041433289,0.0056945398,6.136E-5,1.1259992,0.002272,1.3751354,0.002643,0.6786075,0.29764993,0.023453294,64.420849,574.84554,2.378,1,,,,4.711E-6,0.8409732,20.490174,0.001258015,0
8772942.83,,5905,4.48624,4.5482,-0.014,9.4E-6,4.5282062,0.042975477,0.0061542234,9.861E-5,1.127555,0.002273,1.3968023,0.004285,0.12427709,0.32515139,0.034722591,57.847527,560.35898,3.291,1,,,,4.4265E-6,0.8929498,20.504652,0.0013590864,0
8772962.19,,5905,4.48715,4.5511,-0.014,9.3E-6,4.530382,0.044787024,0.0060913489,5.769E-5,1.1287279,0.002273,1.3952244,0.002474,3.318943,0.32107052,0.033321803,58.437568,562.55056,2.081,1,,,,4.4718E-6,0.9754542,20.524361,0.0013445552,0
8773139.84,,5905,4.98111,5.0557,-0.014,9.4E-6,5.025083,0.045811303,0.0080593458,6.984E-5,1.5021493,0.002671,1.8547456,0.002983,1.9031112,0.37392619,0.036998851,59.587487,568.38319,1.949,1,,,,5.0955E-6,0.9632116,25.251459,0.0016038234,0
8773157.73,,5905,4.9845,5.0576,-0.014,9.4E-6,5.0288606,0.048373947,0.0092835711,7.789E-5,1.5059822,0.002676,1.9121384,0.003321,3.666972,0.41789129,0.063648624,49.696826,542.62,1.81,1,,,,4.8246E-6,1.121779,25.289439,0.0018460585,0
8773175.72,,5905,4.98481,5.0574,-0.014,9.4E-6,5.0332429,0.052606192,0.0073201858,9.041E-5,1.5076162,0.002679,1.8278743,0.003909,0.16961954,0.35901255,0.024806248,66.940792,587.85713,2.74,1,,,,5.1744E-6,1.253674,25.333534,0.0014543677,0
8773351.86,,5905,5.47816,5.5612,-0.014,9.3E-6,5.5258451,0.049755259,0.010095276,0.0001099,1.9516562,0.00332,2.3933246,0.004737,0.23999171,0.40766708,0.028993142,67.125476,579.81641,2.42,1,,,,5.9763E-6,1.077038,30.534964,0.0018269199,0
8773369.83,,5905,5.48066,5.5639,-0.014,9.4E-6,5.5279746,0.052543091,0.011098721,8.937E-5,1.9542434,0.003324,2.4398125,0.003802,2.1314121,0.44095542,0.049237111,57.202575,562.00421,1.811,1,,,,5.7184E-6,1.223001,30.558503,0.0020077374,0
8773387.7,,5905,5.48312,5.563,-0.014,9.3E-6,5.5331554,0.054570598,0.01090866,0.0001013,1.9586325,0.00333,2.4358864,0.004339,0.49802491,0.43032166,0.043050737,59.805434,565.77913,2.058,1,,,,5.8234E-6,1.322866,30.615809,0.001971508,0
8773566.88,,5905,5.97686,6.064,-0.014,9.3E-6,6.0273519,0.055953529,0.014188056,0.000131,2.4720391,0.003921,3.0927665,0.005609,0.75798124,0.51652765,0.057460429,57.437835,564.61206,2.044,1,,,,6.1896E-6,1.290965,36.328971,0.0023539453,0
8773585.42,,5905,5.97991,6.0668,-0.014,9.4E-6,6.031229,0.060259682,0.01570472,0.0001485,2.4761448,0.003924,3.1632263,0.006365,0.50343284,0.54383541,0.074645244,52.95971,546.16872,2.018,1,,,,6.1013E-6,1.549583,36.375723,0.0026039004,0
8773604.31,,5905,5.98106,6.0667,-0.014,9.4E-6,6.0356446,0.061768213,0.012852849,0.0001053,2.4783088,0.003925,3.040621,0.004482,1.2568256,0.46036544,0.033449626,66.666458,584.32575,1.91,1,,,,6.7268E-6,1.631506,36.429006,0.0021294907,0
8773779.63,,5905,6.47381,6.5733,-0.014,9.2E-6,6.5258344,0.058617217,0.017650096,0.0001299,3.0489159,0.004358,3.8211076,0.005496,2.3120018,0.56062511,0.058696878,59.13507,568.39664,1.698,1,,,,7.0314E-6,1.381096,42.586515,0.0027046498,0
8773799.53,Error: Warning:  Measured time constant less than time constant calculated from addenda table.  Changing time constant to addenda table value
8773817.44,,5905,6.48525,6.5754,-0.014,9.4E-6,6.5350619,0.055916562,0.015645983,0.0001328,3.0589261,0.004368,3.7434378,0.005668,0.63123252,0.50221996,0.031793973,69.588436,592.53382,1.997,1,,,,7.5702E-6,1.243701,42.707033,0.0023941599,0
8773835.44,,5905,6.48552,6.5752,-0.014,9.4E-6,6.5356041,0.061807656,0.017365344,0.0001248,3.0604467,0.004369,3.8201805,0.005268,2.1128686,0.55997916,0.058618738,58.880794,572.34217,1.675,1,,,,7.0332E-6,1.50666,42.71412,0.0026570374,0
8774014.28,,5905,6.97745,7.0681,-0.014,9.3E-6,7.0294151,0.065506711,0.022027025,0.0001708,3.7058269,0.005125,4.6695092,0.00725,0.94529616,0.60808723,0.063258204,59.636167,568.67618,1.775,1,,,,7.927E-6,1.679937,49.412676,0.0031335502,0
8774033.19,,5905,6.9807,7.0694,-0.014,9.3E-6,7.0325935,0.068805624,0.024057096,0.0001698,3.7111184,0.005132,4.7636163,0.007159,1.6222742,0.66156484,0.078875232,57.079813,552.45737,1.593,1,,,,7.5023E-6,1.824262,49.457371,0.0034208,0
8774052.56,,5905,6.98149,7.0715,-0.014,9.4E-6,7.0366014,0.070804347,0.022922503,0.0001562,3.7143642,0.005136,4.7172237,0.006569,1.8330512,0.61270277,0.061015309,61.219668,561.74612,1.573,1,,,,7.9447E-6,1.984695,49.513759,0.0032576099,0
8774230.3,,5905,7.47698,7.5639,-0.014,9.4E-6,7.5324126,0.070286272,0.027138804,0.0001642,4.4537996,0.00605,5.6411223,0.006829,5.6206873,0.68645673,0.070783656,60.171734,568.41856,1.441,1,,,,8.4874E-6,1.838108,56.737239,0.0036029365,0
8774250.45,,5905,7.47932,7.5657,-0.014,9.4E-6,7.5351535,0.073614006,0.029881257,0.0001787,4.4582917,0.006055,5.7655967,0.007423,7.1005826,0.72267822,0.086208946,57.442681,550.66851,1.383,1,,,,8.3252E-6,2.05937,56.778539,0.0039655804,0
8774270.33,,5905,7.4815,7.5691,-0.014,9.2E-6,7.5386503,0.075207978,0.028984161,0.0001753,4.4630108,0.006061,5.7310678,0.00729,7.5609365,0.7015146,0.07981874,58.352525,556.55031,1.411,1,,,,8.4933E-6,2.168035,56.831248,0.0038447414,0
8774449.13,,5905,7.97615,8.0697,-0.014,9.2E-6,8.0313078,0.07546769,0.035329392,0.0002108,5.2851159,0.007126,6.8307767,0.008754,5.9859128,0.78319108,0.091809913,57.883551,555.05953,1.391,1,,,,9.0919E-6,2.104544,64.501905,0.0043989587,0
8774468.83,,5905,7.97951,8.0731,-0.014,9.4E-6,8.0368705,0.080169364,0.032959115,0.0002557,5.2944439,0.007139,6.7364052,0.01086,0.36651872,0.75521617,0.079312528,59.957906,568.45158,1.775,1,,,,9.226E-6,2.349573,64.591287,0.0041009887,0
8774489.5,,5905,7.982,8.0752,-0.014,9.2E-6,8.0396315,0.078488866,0.034141975,0.0002031,5.3001466,0.007147,6.793858,0.008432,12.871783,0.78117083,0.092609503,57.159465,562.00277,1.405,1,,,,9.0565E-6,2.265649,64.635674,0.004246709,0
8774668.64,,5905,8.47813,8.5704,-0.014,9.4E-6,8.5346539,0.081496887,0.038377679,0.0002519,6.2005854,0.008491,7.8796089,0.01056,1.2210956,0.81722557,0.083778398,60.511741,573.796,1.557,1,,,,9.9614E-6,2.343512,72.840318,0.0044966883,0
8774688.47,,5905,8.48097,8.5721,-0.014,9.2E-6,8.5380023,0.08302526,0.039643482,0.0002414,6.2079531,0.008502,7.9423554,0.01005,4.2695082,0.83372881,0.089462944,59.700584,567.84549,1.448,1,,,,9.8713E-6,2.451677,72.897484,0.00464318,0
8774708.16,,5905,8.48172,8.5726,-0.014,9.3E-6,8.539582,0.083985736,0.039174921,0.0002344,6.2106264,0.008506,7.9245291,0.009737,4.448496,0.82259053,0.084672308,60.63356,570.20595,1.433,1,,,,9.961E-6,2.501186,72.924461,0.0045874518,0
8774891.8,,5905,8.97619,9.0739,-0.014,9.4E-6,9.0328458,0.084141041,0.048418076,0.0003236,7.1904234,0.00999,9.3087143,0.01359,1.1644221,0.92440318,0.10048412,59.968402,562.022,1.548,1,,,,1.0462E-5,2.467772,81.592304,0.0053602239,0
8774913.08,,5905,8.98108,9.0767,-0.014,9.3E-6,9.0394352,0.090267071,0.049947919,0.0003018,7.1959519,0.009998,9.3811733,0.01255,4.8018675,0.93428262,0.11598509,56.739418,556.63015,1.41,1,,,,1.0519E-5,2.77321,81.711388,0.0055255575,0
8774934.27,,5905,8.98298,9.0777,-0.014,9.3E-6,9.0414643,0.090355644,0.05134713,0.0003263,7.2009217,0.01001,9.4473586,0.01364,2.0095695,0.95166476,0.12555973,55.335236,551.65126,1.457,1,,,,1.0453E-5,2.802848,81.748078,0.0056790724,0
8775118.55,,5905,9.475,9.5785,-0.014,9.2E-6,9.5350339,0.09371344,0.05680082,0.0003504,8.2579953,0.01148,10.743031,0.0146,3.2519757,0.99715044,0.11878523,57.764445,562.51651,1.449,1,,,,1.1255E-5,2.854994,90.916872,0.0059570653,0
8775139.84,,5905,9.47747,9.5824,-0.014,9.3E-6,9.5380998,0.094810873,0.059267232,0.0003626,8.2655872,0.01149,10.858529,0.0151,4.0372478,1.0104385,0.1238522,57.427382,554.781,1.42,1,,,,1.1268E-5,2.991451,90.975348,0.0062137358,0
8775175.09,,5905,9.48207,9.5864,-0.014,9.2E-6,9.542296,0.095775585,0.055056668,0.0003482,8.2734356,0.0115,10.682165,0.01454,2.1556658,0.96844024,0.10967637,58.754409,568.8278,1.496,1,,,,1.1477E-5,3.031315,91.055413,0.0057697506,0
8775354.81,,5905,9.97417,10.0775,-0.014,9.3E-6,10.033794,0.096432722,0.064828626,0.0003835,9.4194872,0.01321,12.25574,0.01591,6.5258711,1.0578924,0.11870245,59.372113,566.42291,1.409,1,,,,1.2066E-5,2.905321,100.67702,0.0064610284,0
8775376.09,,5905,9.97826,10.0821,-0.014,9.3E-6,10.039495,0.10031644,0.063538378,0.0003808,9.4338112,0.01323,12.213615,0.01582,7.1666247,1.0494487,0.11548811,59.647884,570.55531,1.435,1,,,,1.2099E-5,3.173677,100.79146,0.006328842,0
8775397.31,,5905,9.98037,10.0825,-0.014,9.3E-6,10.041447,0.10015928,0.06417505,0.0003845,9.4386286,0.01324,12.246287,0.01597,2.4326477,1.055593,0.11441644,60.150592,568.77277,1.431,1,,,,1.2057E-5,3.148346,100.83065,0.0063910164,0
8775952.09,,5905,11.005,11.0675,-0.014,9.4E-6,11.055891,0.10356334,0.082304556,0.0005169,12.113309,0.01785,15.714134,0.02158,4.1528836,1.1903144,0.12552396,60.858874,576.39073,1.507,1,,,,1.3702E-5,3.166779,122.23273,0.0074444073,0
8775973.67,,5905,11.0056,11.0665,-0.014,9.4E-6,11.05833,0.10958646,0.081676318,0.0005023,12.121137,0.01786,15.694476,0.02092,7.2980237,1.1781372,0.11856257,61.970322,577.99229,1.485,1,,,,1.3795E-5,3.570943,122.28667,0.0073859538,0
8775995.13,,5905,11.006,11.0654,-0.014,9.2E-6,11.057624,0.10899929,0.081499126,0.0005009,12.119623,0.01786,15.68521,0.02086,7.0742508,1.1842101,0.12490041,60.739975,578.37391,1.486,1,,,,1.3742E-5,3.534412,122.27104,0.0073704014,0
8776184.84,,5905,11.9859,12.0484,-0.014,9.2E-6,12.030869,0.11237729,0.1003912,0.0006722,15.063862,0.02337,19.455977,0.02822,2.5265417,1.3253845,0.13250807,62.014544,587.03361,1.619,1,,,,1.5191E-5,3.55263,144.74182,0.008344468,0
8776207.61,,5905,11.9896,12.0488,-0.014,9.4E-6,12.035742,0.11940798,0.10702057,0.0006609,15.070025,0.02338,19.752175,0.02754,7.0912452,1.3668308,0.15684981,59.108829,574.88596,1.483,1,,,,1.5089E-5,3.976153,144.85909,0.008891896,0
8776230.66,,5905,11.9917,12.0507,-0.014,9.4E-6,12.037613,0.12133592,0.10579569,0.000657,15.075879,0.0234,19.70444,0.0274,4.7474978,1.3581261,0.14996168,60.005759,577.18565,1.495,1,,,,1.5111E-5,4.100492,144.90412,0.0087887606,0
8776420.73,,5905,12.9917,13.0305,-0.014,9.3E-6,13.033429,0.12422652,0.12864902,0.0008474,18.499735,0.03087,24.128129,0.03553,3.8916919,1.5068706,0.16215257,60.585009,585.49196,1.593,1,,,,1.665E-5,4.074378,169.87026,0.0098706965,0
8776443.81,,5905,12.9932,13.0315,-0.014,9.4E-6,13.037588,0.13012331,0.12874372,0.0008335,18.516466,0.03091,24.149004,0.03489,6.1459692,1.5006441,0.15799685,61.151068,585.53515,1.571,1,,,,1.6717E-5,4.520612,169.9787,0.0098748116,0
8776467.02,,5905,12.9945,13.0317,-0.014,9.4E-6,13.037115,0.12949854,0.13075199,0.0008453,18.516451,0.03091,24.236851,0.03538,3.658367,1.5230177,0.1710434,59.623522,582.50077,1.561,1,,,,1.6594E-5,4.501932,169.96637,0.010029212,0
8776656.86,,5905,13.9919,14.0324,-0.014,9.3E-6,14.0316,0.13292056,0.15729617,0.001032,22.358962,0.03852,29.24067,0.04326,5.0954743,1.6872394,0.18303249,60.497494,589.47539,1.599,1,,,,1.8037E-5,4.569053,196.8858,0.011210138,0
8776681.59,,5905,13.9934,14.0333,-0.014,9.4E-6,14.037305,0.14097873,0.16110048,0.001042,22.369835,0.03854,29.417982,0.04362,8.4638371,1.7078146,0.19589845,59.26516,585.0361,1.568,1,,,,1.7998E-5,5.061718,197.04594,0.011476596,0
8776707.31,,5905,13.9947,14.0309,-0.014,9.2E-6,14.03931,0.14132805,0.15982451,0.00105,22.376757,0.03855,29.369079,0.04403,5.4531006,1.686563,0.18818852,59.914607,586.67263,1.593,1,,,,1.8161E-5,5.123444,197.10222,0.011384072,0
8776898.78,,5905,14.99,15.0344,-0.014,9.3E-6,15.030488,0.14365146,0.18694149,0.001193,26.625618,0.04475,34.804308,0.04988,6.6400839,1.8443829,0.20195935,60.231032,596.12249,1.58,1,,,,1.9647E-5,5.059689,225.91558,0.012437486,0
8776923.78,,5905,14.9922,15.0369,-0.014,9.2E-6,15.034671,0.14947969,0.18836359,0.001211,26.647767,0.04479,34.888674,0.05066,3.5646447,1.8553787,0.20625445,59.904443,594.78397,1.586,1,,,,1.9598E-5,5.533149,226.04133,0.012528614,0
8776948.95,,5905,14.9935,15.0361,-0.014,9.3E-6,15.0361,0.1498691,0.18941767,0.00123,26.655692,0.0448,34.942715,0.05151,3.3399529,1.870018,0.21382527,59.211198,593.73506,1.596,1,,,,1.9508E-5,5.566136,226.08431,0.012597527,0
8777145.13,,5905,15.9905,16.0339,-0.014,9.4E-6,16.032734,0.15297672,0.21822525,0.001442,31.328366,0.05385,40.87572,0.06047,3.8656031,2.0116893,0.21343884,60.971093,603.90735,1.648,1,,,,2.1117E-5,5.610054,257.04856,0.013611231,0
8777176.09,,5905,15.9926,16.034,-0.014,9.3E-6,16.038116,0.15953012,0.22393953,0.001438,31.341304,0.05388,41.138658,0.06014,5.8134723,2.0399476,0.22949,59.701688,598.92736,1.595,1,,,,2.1041E-5,6.035068,257.22116,0.013962958,0
8777207.03,,5905,15.994,16.0362,-0.014,9.2E-6,16.039389,0.16031205,0.22429459,0.001443,31.348235,0.05389,41.161124,0.0604,6.8927725,2.0433851,0.23232675,59.433899,598.6587,1.598,1,,,,2.103E-5,6.119843,257.26201,0.013983985,0
8777406.13,,5905,16.9921,17.0345,-0.014,9.4E-6,17.038119,0.16307521,0.26332824,0.001775,36.423897,0.06645,47.944508,0.07456,6.2568487,2.2468255,0.25843021,59.231909,602.81898,1.671,1,,,,2.2303E-5,6.130155,290.29751,0.015455241,0
8777438.73,,5905,16.9953,17.0325,-0.014,9.4E-6,17.044658,0.17047928,0.26058474,0.001782,36.459231,0.06655,47.859813,0.07494,5.6861323,2.2187287,0.24344128,60.365315,605.1593,1.699,1,,,,2.2478E-5,6.740476,290.52038,0.015288352,0
8777470.39,,5905,16.9977,17.0307,-0.014,9.3E-6,17.044771,0.16934365,0.26081931,0.001851,36.460617,0.06656,47.871462,0.07808,8.3860242,2.2271246,0.25280891,59.474752,604.98184,1.752,1,,,,2.2439E-5,6.656186,290.52423,0.015302013,0
8777667.73,,5905,17.9861,18.0212,-0.014,9.2E-6,18.038241,0.17253508,0.28752172,0.002115,41.866669,0.08539,54.445744,0.08946,7.411639,2.3302814,0.23814248,61.785791,619.77803,1.85,1,,,,2.4227E-5,6.681374,325.37814,0.015939565,0
8777700.53,,5905,17.9903,18.0313,-0.014,9.4E-6,18.041414,0.17718803,0.31406999,0.002258,41.882381,0.08545,55.622943,0.09535,3.9088346,2.5089893,0.31420365,57.284041,601.90267,1.762,1,,,,2.3331E-5,6.990844,325.49263,0.01740828,0
8777734.02,,5905,17.9932,18.033,-0.014,9.2E-6,18.04862,0.18313449,0.30492717,0.002179,41.919538,0.08559,55.260102,0.09198,10.217472,2.4385327,0.28323425,59.03264,608.10205,1.772,1,,,,2.3705E-5,7.526968,325.7527,0.016894764,0
8777934.3,,5905,18.9891,19.0312,-0.014,9.3E-6,19.040905,0.18329759,0.35040077,0.002641,47.688385,0.1046,63.018419,0.1119,8.6728602,2.642035,0.3085086,58.991133,612.48735,1.866,1,,,,2.497E-5,7.315598,362.55607,0.018402527,0
8777969.44,,5905,18.9909,19.0317,-0.014,9.2E-6,19.04736,0.19159226,0.35043421,0.002625,47.70919,0.1047,63.040687,0.1112,12.314257,2.6239307,0.30120409,59.446285,612.67549,1.857,1,,,,2.5127E-5,7.926105,362.80193,0.018398046,0
8778004.7,,5905,18.9936,19.0311,-0.014,9.4E-6,19.048391,0.19098762,0.3561514,0.00266,47.718171,0.1047,63.299795,0.1126,12.739615,2.6584712,0.31631347,58.638866,609.41242,1.842,1,,,,2.4973E-5,7.871792,362.8412,0.018697191,0
8778207.23,,5905,19.9912,20.0327,-0.014,9.4E-6,20.042348,0.1951976,0.3996382,0.003024,53.847326,0.1203,71.331497,0.1282,9.6355647,2.8442396,0.33427512,58.916531,617.05541,1.886,1,,,,2.6278E-5,7.975414,401.69571,0.01993969,0
8778243.13,,5905,19.9929,20.0334,-0.014,9.3E-6,20.047722,0.20132692,0.39724986,0.003003,53.882901,0.1203,71.262582,0.1272,15.264893,2.8218064,0.32524032,59.374348,618.45535,1.889,1,,,,2.6423E-5,8.532719,401.91117,0.019815212,0
8778279.41,,5905,19.9938,20.0354,-0.014,9.4E-6,20.04907,0.20082048,0.39860326,0.003023,53.892041,0.1204,71.330934,0.1281,10.30764,2.8317866,0.32879244,59.209815,617.79611,1.892,1,,,,2.637E-5,8.465419,401.96519,0.019881384,0
8778481.25,,5905,20.9914,21.0304,-0.014,9.4E-6,21.043642,0.2033632,0.45359365,0.003399,60.401211,0.1348,80.245933,0.144,12.589216,3.0489237,0.35246941,59.47643,621.10233,1.883,1,,,,2.7567E-5,8.49536,442.83489,0.021554902,0
8778519.52,,5905,20.993,21.0312,-0.014,9.2E-6,21.049492,0.21179976,0.46107304,0.003416,60.426198,0.1348,80.598144,0.1445,20.614381,3.0802751,0.36814408,58.730794,617.89728,1.855,1,,,,2.7483E-5,9.146771,443.08112,0.021904236,0
8778557.36,,5905,20.9956,21.0315,-0.014,9.4E-6,21.052039,0.2125469,0.46145623,0.003424,60.442297,0.1348,80.631007,0.1449,11.054804,3.0649187,0.36127683,59.111442,617.80094,1.857,1,,,,2.761E-5,9.240825,443.18835,0.021919788,0
8778761.92,,5905,21.9923,22.0276,-0.014,9.4E-6,22.046231,0.21235446,0.52777025,0.003829,67.379139,0.147,90.469088,0.1618,19.573038,3.3031095,0.41675358,57.484897,618.65798,1.825,1,,,,2.8911E-5,9.194756,486.03629,0.023939251,0
8778799.83,,5905,21.994,22.0283,-0.014,9.4E-6,22.052595,0.22191433,0.51562366,0.003749,67.425448,0.147,89.983983,0.1584,12.566478,3.2618636,0.38849337,58.846448,623.65825,1.843,1,,,,2.8973E-5,9.909329,486.31696,0.023381541,0
8778838.11,,5905,21.9955,22.0303,-0.014,9.3E-6,22.053407,0.22073734,0.52008605,0.003807,67.431777,0.1471,90.185542,0.161,4.0704153,3.281382,0.39013057,58.974741,621.89234,1.849,1,,,,2.8875E-5,9.785591,486.35277,0.023583025,0
8779044.36,,5905,22.9923,23.0309,-0.014,9.2E-6,23.047029,0.21469593,0.63032574,0.004411,74.699428,0.1603,102.27618,0.1859,27.556256,3.501472,0.45716013,57.157649,609.57124,1.745,1,,,,3.1058E-5,9.844146,531.16556,0.027349544,0
8779084.36,,5905,22.9939,23.0312,-0.014,9.4E-6,23.056038,0.22892938,0.60878391,0.00432,74.754507,0.1604,101.3888,0.1822,6.3273468,3.5696754,0.45992201,57.240827,616.91902,1.786,1,,,,3.0098E-5,10.50442,531.58088,0.026404533,0
8779130.42,,5905,22.9962,23.0359,-0.014,9.3E-6,23.058745,0.23145425,0.60853644,0.004259,74.774913,0.1605,101.39838,0.1795,14.379102,3.5675243,0.4492979,57.872342,617.07509,1.767,1,,,,3.0068E-5,10.70903,531.70574,0.0263907,0
8779337.06,,5905,23.9886,24.0372,-0.014,9.4E-6,24.050216,0.22809087,0.71918368,0.004909,82.219196,0.1811,113.68348,0.2065,22.164095,3.7812591,0.47254689,58.670417,608.74704,1.707,1,,,,3.1936E-5,10.70257,578.41289,0.029903419,0
8779384.7,,5905,23.9929,24.0366,-0.014,9.3E-6,24.060069,0.2410662,0.6819141,0.004804,82.279565,0.1813,112.11331,0.2025,20.335927,3.7942828,0.47776379,58.031186,619.89502,1.784,1,,,,3.1294E-5,11.34378,578.88692,0.028342151,0
8779426.84,,5905,23.9956,24.0377,-0.014,9.4E-6,24.063496,0.24208192,0.68212987,0.004822,82.305793,0.1814,112.14897,0.2034,8.8207389,3.8012866,0.47002967,58.536533,619.91795,1.789,1,,,,3.1205E-5,11.38285,579.05186,0.02834708,0
8779636.44,,5905,24.9932,25.034,-0.014,9.3E-6,25.055299,0.2411469,0.77658763,0.005498,89.986096,0.2079,123.96181,0.2319,29.45522,4.0092133,0.49452792,58.931507,618.15953,1.787,1,,,,3.2781E-5,11.40386,627.768,0.030994946,0
8779685.84,,5905,24.9942,25.0362,-0.014,9.4E-6,25.063102,0.25169478,0.74034389,0.005433,90.053773,0.2082,122.44382,0.2298,18.556806,3.9953332,0.48912387,58.744259,628.2816,1.872,1,,,,3.2377E-5,12.02764,628.15907,0.029539196,0
8779735.23,,5905,24.9966,25.0346,-0.014,9.4E-6,25.065865,0.25185834,0.73422388,0.00535,90.07068,0.2083,122.19297,0.2261,31.124378,3.9600007,0.46769717,59.655149,630.09192,1.866,1,,,,3.2504E-5,11.986,628.29757,0.029291784,0
8779943.52,,5905,25.9863,26.0445,-0.014,9.2E-6,26.053153,0.25140671,0.8183205,0.006106,98.025303,0.2361,133.82682,0.2585,9.1965088,4.2261707,0.51739798,58.871958,631.6603,1.908,1,,,,3.3485E-5,11.88,678.76677,0.031409653,0
8779995.02,,5905,25.9903,26.0477,-0.014,9.4E-6,26.064073,0.26247407,0.80837345,0.006125,98.10034,0.2363,133.46668,0.2596,17.990189,4.2477895,0.5339032,58.033583,634.50645,1.942,1,,,,3.3261E-5,12.67851,679.33589,0.031014856,0
8780046.13,,5905,25.9925,26.0509,-0.014,9.4E-6,26.066998,0.26318336,0.81278577,0.006137,98.127488,0.2364,133.68687,0.26,26.417648,4.2742544,0.54111867,57.875226,633.42729,1.933,1,,,,3.3137E-5,12.74337,679.4884,0.031180643,0
8780257.75,,5905,26.9935,27.0315,-0.014,9.4E-6,27.062943,0.26597156,0.86888241,0.006745,106.48325,0.2656,144.49686,0.2863,12.208718,4.4299609,0.54877392,58.353977,643.1602,2.009,1,,,,3.4472E-5,12.82276,732.40287,0.032105984,0
8780311.05,,5905,26.9952,27.0356,-0.014,9.3E-6,27.069085,0.27300695,0.86514858,0.006778,106.51784,0.2657,144.36809,0.2879,20.242747,4.4487243,0.56548574,57.597037,644.2303,2.028,1,,,,3.4349E-5,13.28988,732.73534,0.031960762,0
8780364.28,,5905,26.9984,27.0358,-0.014,9.4E-6,27.070378,0.27408973,0.85993857,0.006713,106.5272,0.2657,144.14952,0.285,24.552653,4.4309418,0.55427993,57.990426,645.55957,2.026,1,,,,3.4382E-5,13.34617,732.80535,0.031766774,0
8780604.25,,5905,27.9802,28.0736,-0.014,9.4E-6,28.069468,0.27490004,0.94818496,0.007703,115.23149,0.2958,156.71458,0.3279,3.0281943,4.7382961,0.62226748,56.788072,647.93882,2.103,1,,,,3.5123E-5,13.29283,787.89501,0.033779941,0
8780658.52,,5905,27.9914,28.077,-0.014,9.2E-6,28.083926,0.28625764,0.95377377,0.007564,115.34783,0.2962,157.07543,0.3215,32.726037,4.7968611,0.64260186,56.262436,647.00386,2.058,1,,,,3.4841E-5,14.21489,788.7069,0.033961554,0
8780705.73,,5905,28.0029,28.0726,-0.014,9.3E-6,28.093793,0.28782804,0.93529434,0.007524,115.42609,0.2965,156.34522,0.32,19.25173,4.7067995,0.60823966,57.114342,651.46639,2.097,1,,,,3.5196E-5,14.39058,789.26121,0.03329185,0
8780940.52,,5905,28.9818,29.0734,-0.014,9.4E-6,29.069646,0.28738236,0.99275342,0.008187,124.20392,0.3236,167.63688,0.3487,5.6672279,4.9074277,0.62713521,57.308818,660.83052,2.173,1,,,,3.6135E-5,14.1204,845.04431,0.034150861,0
8780996.69,,5905,28.9933,29.0749,-0.014,9.4E-6,29.08003,0.29460429,1.0282815,0.008317,124.29398,0.3239,169.28129,0.3539,24.424813,5.0626976,0.68474701,55.992212,653.36364,2.113,1,,,,3.5605E-5,14.72228,845.64817,0.0353604,0
8781053.77,,5905,29.0038,29.061,-0.014,9.4E-6,29.091098,0.30003116,0.96885409,0.008026,124.36859,0.3241,166.75596,0.342,24.963752,4.798689,0.59063831,58.120141,666.71181,2.2,1,,,,3.6609E-5,15.18809,846.29195,0.033304144,0
8781290.78,,5905,29.9801,30.0777,-0.014,9.3E-6,30.070972,0.29390687,1.0866486,0.008883,133.42967,0.3477,180.97054,0.3782,6.6183078,5.2143428,0.69432572,56.309194,663.30785,2.165,1,,,,3.6871E-5,14.39607,904.26338,0.036136132,0
8781347.84,,5905,29.9924,30.0779,-0.014,9.4E-6,30.089258,0.30724481,1.0832665,0.008897,133.58564,0.3481,180.97855,0.3789,7.5743701,5.2156173,0.70624286,55.794691,664.40121,2.177,1,,,,3.6902E-5,15.64303,905.36342,0.03600177,0
8781405.77,,5905,30.0069,30.0664,-0.014,9.4E-6,30.094717,0.30754267,1.0731841,0.008784,133.62759,0.3482,180.57939,0.374,16.868824,5.1465049,0.67199476,56.745799,666.59635,2.178,1,,,,3.7186E-5,15.64685,905.69202,0.035660215,0
8781651.09,,5905,30.9824,31.077,-0.014,9.4E-6,31.078683,0.30768985,1.1660922,0.009576,142.98496,0.3701,194.00149,0.4078,3.4880981,5.4537144,0.73141895,56.11676,669.57027,2.164,1,,,,3.7816E-5,15.43951,965.88452,0.037520643,0
8781703.13,,5905,30.9939,31.0753,-0.014,9.2E-6,31.09466,0.31761995,1.1597206,0.009406,143.11445,0.3704,193.85223,0.4003,21.423041,5.4061129,0.72177167,56.191865,671.16901,2.176,1,,,,3.809E-5,16.36114,966.87787,0.037296456,0
8781760.97,,5905,31.0065,31.062,-0.014,9.3E-6,31.099911,0.3170754,1.1265027,0.009247,143.17782,0.3705,192.46231,0.3938,22.729115,5.2949996,0.66795136,57.53014,677.81686,2.22,1,,,,3.8378E-5,16.21834,967.20446,0.036222054,0
8782011.31,,5905,31.9839,32.0789,-0.014,9.4E-6,32.080551,0.31464926,1.2523251,0.01024,152.77475,0.3928,207.56397,0.4362,3.3807199,5.6781106,0.74446836,56.802895,674.94184,2.204,1,,,,3.8805E-5,15.885,1029.1617,0.039036895,0
8782072.16,,5905,31.9993,32.075,-0.014,9.3E-6,32.099918,0.32671604,1.2552167,0.01004,152.94758,0.3932,207.86331,0.427,21.467029,5.6681451,0.74843031,56.612349,674.83028,2.162,1,,,,3.8954E-5,17.03433,1030.4047,0.039103424,0
8782132.98,,5905,32.0077,32.0593,-0.014,9.4E-6,32.105084,0.32778419,1.2065051,0.009786,152.9748,0.3933,205.7594,0.4165,16.371724,5.4718396,0.67143581,58.316822,683.90295,2.217,1,,,,3.9635E-5,17.00444,1030.7364,0.037579879,0
8782392.14,,5905,32.9866,33.0898,-0.014,9.3E-6,33.082984,0.32273462,1.3722064,0.01095,162.80974,0.4176,222.84377,0.4657,5.004441,6.0141822,0.80643468,56.388378,675.14082,2.159,1,,,,3.948E-5,16.41552,1094.4839,0.04147771,0
8782454.53,,5905,32.9937,33.076,-0.014,9.4E-6,33.106027,0.33948283,1.3528381,0.01074,163.01938,0.4181,222.20605,0.4563,17.136541,5.931119,0.77775089,56.900269,678.82017,2.16,1,,,,3.9804E-5,18.04255,1096.009,0.040863801,0
8782517.3,,5905,33.0087,33.0626,-0.014,9.4E-6,33.108324,0.33763607,1.3063509,0.01058,163.01261,0.4181,220.16546,0.4501,4.5201418,5.6979297,0.69049583,58.802909,686.82661,2.223,1,,,,4.0731E-5,17.79336,1096.1611,0.039456873,0
8782787.05,,5905,33.9887,34.0889,-0.014,9.4E-6,34.085608,0.33116455,1.4857669,0.01175,173.12754,0.4436,238.12985,0.4993,7.7849145,6.3073681,0.82625609,57.194803,677.40638,2.15,1,,,,4.0201E-5,17.09379,1161.8287,0.043589274,0
8782852.36,,5905,34.009,34.0699,-0.014,9.2E-6,34.108491,0.3492515,1.4747458,0.0116,173.31229,0.444,237.83242,0.4927,14.717951,6.2011354,0.81461261,57.049369,679.546,2.146,1,,,,4.0824E-5,18.9221,1163.3892,0.043236911,0
8782917.13,,5905,34.0128,34.0536,-0.014,9.4E-6,34.108307,0.34781872,1.4214206,0.01144,173.28162,0.444,235.46877,0.4867,2.5058643,5.9830129,0.72684847,58.937426,687.93667,2.216,1,,,,4.155E-5,18.60341,1163.3766,0.041673737,0
8783190.19,,5905,34.9943,35.094,-0.014,9.4E-6,35.091798,0.34108834,1.6299397,0.01292,183.75698,0.4685,255.06684,0.549,3.6577641,6.629683,0.86476115,57.563301,676.20033,2.15,1,,,,4.1049E-5,17.94904,1231.4343,0.046447882,0
8783257.64,,5905,35.0114,35.0739,-0.014,9.2E-6,35.115152,0.3589048,1.6197504,0.01243,183.94924,0.469,254.81333,0.5273,22.867696,6.4829051,0.83687353,57.805799,678.06642,2.098,1,,,,4.1878E-5,19.88905,1233.0739,0.046126824,0
8783324.98,,5905,35.0125,35.0572,-0.014,9.4E-6,35.114027,0.35662016,1.574001,0.01232,183.91269,0.4689,252.77524,0.5232,3.8923073,6.3067111,0.76506593,59.327262,684.55219,2.153,1,,,,4.242E-5,19.44872,1232.9949,0.044825419,0
8783605.55,,5905,35.9943,36.0872,-0.014,9.2E-6,36.098701,0.36049886,1.4980017,0.01263,194.74155,0.4904,260.27912,0.5385,3.3448778,6.7110546,0.98395585,53.043714,715.45529,2.396,1,,,,4.1364E-5,18.92013,1303.1162,0.041497384,0
8783673.27,,5905,36.0132,36.063,-0.014,9.3E-6,36.118775,0.37483104,1.4257203,0.01207,194.90679,0.4907,257.28205,0.5148,15.31212,6.4240348,0.87926278,54.5556,727.75305,2.446,1,,,,4.2343E-5,20.13316,1304.5659,0.039473108,0
8783738.64,,5905,36.0162,36.046,-0.014,9.2E-6,36.114554,0.36777226,1.3639685,0.0121,194.84871,0.4906,254.52234,0.5176,1.5912982,6.1706307,0.77149947,56.63442,738.48843,2.585,1,,,,4.3245E-5,19.2721,1304.261,0.037767835,0
8783944.28,,5905,35.9779,36.0714,-0.014,9.3E-6,36.085031,0.35715047,1.4785125,0.01248,194.57078,0.4901,259.25571,0.5324,3.6284507,6.5985828,0.94328855,53.669428,718.31336,2.409,1,,,,4.1779E-5,18.51189,1302.1295,0.040973014,0
8784011.41,,5905,35.9911,36.0632,-0.014,9.2E-6,36.106973,0.37120737,1.4532867,0.01219,194.78489,0.4905,258.36618,0.5198,16.370064,6.5118952,0.91549493,53.980728,722.88557,2.411,1,,,,4.2083E-5,19.79575,1303.7135,0.040249476,0
8784078.69,,5905,36.0026,36.058,-0.014,9.2E-6,36.109433,0.36961741,1.4165643,0.01207,194.7882,0.4905,256.76289,0.5149,4.1103651,6.3500147,0.84982019,55.132999,729.12911,2.464,1,,,,4.2667E-5,19.53569,1303.8912,0.039229757,0
8784325.41,,5905,37.9958,38.0449,-0.014,9.4E-6,38.093858,0.37754909,1.3046027,0.01255,217.44245,0.5241,274.51882,0.5386,2.5860351,6.5198644,0.9105675,51.819736,790.6035,2.966,1,,,,4.4087E-5,19.05004,1451.142,0.034247063,0
8784392.72,,5905,37.9989,38.0451,-0.014,9.4E-6,38.102998,0.38534708,1.2957852,0.01245,217.51024,0.5242,274.20084,0.534,5.1034131,6.4493829,0.86921999,52.721929,792.58317,2.969,1,,,,4.4413E-5,19.55959,1451.8385,0.034007433,0
8784458.11,,5905,38.0003,38.0439,-0.014,9.4E-6,38.103926,0.38259851,1.2799616,0.01246,217.54873,0.5242,273.54705,0.5351,3.0890006,6.4176503,0.85735378,52.811337,795.85544,3.016,1,,,,4.4479E-5,19.34815,1451.9092,0.03359133,0
8784703.7,,5905,39.9858,40.0595,-0.014,9.4E-6,40.095025,0.38983018,1.2826583,0.01329,241.5607,0.5555,297.677,0.5716,1.1930123,6.8041038,0.96089755,49.95371,836.85507,3.345,1,,,,4.5576E-5,19.25295,1607.611,0.03199046,0
8784772.52,,5905,39.9945,40.0636,-0.014,9.4E-6,40.107397,0.4033688,1.295129,0.0131,241.69228,0.5557,298.35417,0.563,8.0384486,6.8186749,0.96263373,50.084673,834.4177,3.267,1,,,,4.56E-5,20.41231,1608.6033,0.032291523,0
8784841.64,Error: 043-Measurement Failed: TCalMeasurements.RunPulseMeas(): Temperature in measurement is invalid or off scale.  Cable might be unplugged. continuing. . .
8784970.84,,5905,40.0021,40.0568,-0.014,9.2E-6,40.117916,0.40329527,1.2726829,0.01307,241.7729,0.5558,297.45278,0.562,5.4637206,6.7380499,0.93476762,50.327241,839.51493,3.331,1,,,,4.5929E-5,20.45602,1609.4472,0.031723555,0
8785222.44,,5905,41.9928,42.0523,-0.014,9.4E-6,42.099686,0.40805846,1.3087146,0.01398,266.95198,0.5876,324.20825,0.6019,1.1558257,7.1793361,1.0435495,48.064675,872.82476,3.583,1,,,,4.6951E-5,20.21415,1772.3836,0.03108609,0
8785294.41,,5905,41.9954,42.0525,-0.014,9.2E-6,42.117112,0.42519317,1.2857948,0.01378,267.09104,0.5878,323.34456,0.5937,1.9208168,7.0395425,0.95530134,49.679883,878.34427,3.617,1,,,,4.7571E-5,21.53801,1773.8511,0.030529034,0
8785365.47,,5905,41.9991,42.052,-0.014,9.3E-6,42.118034,0.42076256,1.2810408,0.01385,267.14241,0.5878,323.18794,0.5967,1.3126786,7.0686369,0.97648881,49.139418,879.44874,3.649,1,,,,4.7382E-5,21.11863,1773.9288,0.030415493,0
8785616.48,,5905,43.9987,44.0457,-0.014,9.4E-6,44.104218,0.42637388,1.3259147,0.01484,293.74537,0.6227,351.75414,0.6398,0.71704251,7.5154012,1.0862266,47.025802,910.4121,3.892,1,,,,4.8491E-5,21.20591,1945.182,0.030063218,0
8785691.39,,5905,44.0008,44.0435,-0.014,9.4E-6,44.121656,0.44425145,1.3055895,0.01458,293.90321,0.623,351.02275,0.6289,2.1618587,7.4223462,1.0174023,48.219781,915.47424,3.908,1,,,,4.8859E-5,22.5462,1946.7206,0.029590673,0
8785764.19,,5905,44.0033,44.042,-0.014,9.4E-6,44.12128,0.44058863,1.2920614,0.01466,293.92689,0.623,350.45458,0.6324,0.92967757,7.3818063,1.0009392,48.352467,918.65076,3.975,1,,,,4.901E-5,22.26704,1946.6874,0.029284313,0
8786016.67,,5905,45.9888,46.0614,-0.014,9.3E-6,46.095609,0.44230519,1.385291,0.01611,321.93209,0.6678,382.53857,0.6957,0.52557211,8.0042119,1.2052473,45.20307,937.72457,4.147,1,,,,4.9515E-5,22.14542,2124.8051,0.03005256,0
8786094.31,,5905,45.9958,46.0627,-0.014,9.3E-6,46.119743,0.46400996,1.3651703,0.01559,322.20147,0.6682,381.92767,0.6727,4.435012,7.8979849,1.1466229,45.951493,942.80268,4.103,1,,,,4.9994E-5,24.01264,2127.0307,0.029600562,0
8786171.92,,5905,46.0016,46.0587,-0.014,9.4E-6,46.128532,0.46281742,1.3340091,0.0156,322.30029,0.6684,380.66319,0.6736,1.8939899,7.7891601,1.0634892,47.23561,950.26869,4.222,1,,,,5.0364E-5,23.69395,2127.8415,0.028919392,0
